Repository: xpclove/autofp

# AutoFP
AutoFP is an automated Fullprof refinement software that supports UI interfaces, as well as command-line and high-throughput modes. With it, you can efficiently solve the crystal structure analysis of X-ray diffraction and Neutron diffraction patterns.  Now, AutoFP support Python 3 !   
AutoFP Website: <http://physiworld.vipsinaapp.com/autofp.html>.  Shanghai University, Department of Physics  
GitHub: <https://github.com/xpclove/autofp>, Gitee: <https://gitee.com/xpclove/autofp>  
Email : autofp@163.com  
Authors : Xiaopeng Cui, etc.  
Citation : [J. Appl. Cryst. (2015). 48, 1581-1586](https://journals.iucr.org/paper?kc5011) 

> ## 🧠 v1.7 beta (2026-06-28) — major upgrade over [v1.5 stable](https://github.com/xpclove/autofp/releases/tag/v_1.5.1)
> 
> 🧠 **RL-FP** Deep Learning refinement engine · 🔄 **PyQt5** migration · ⏱ **TOF** mode · 🎨 **UI** enhancements · 📊 **prf2fig** plotting
> 
> 📖 **v1.7 beta15** → [Release Notes & Downloads](https://github.com/xpclove/autofp/releases/tag/v1.7b15)

## How To Use AutoFP?
Python UI program entry (Windows, Linux)

		python autofp.py start UI
		1) click "Open" *.pcr file( with *.dat in the same folder), "Autoslect", "Run"
		2) click "Autoselect" button to select the refinement parameters
				"cycle = 0 " represent auto-select the cycles number;
				"cycle = n > 0 " represent run n cycles
		3) click "Run" button  to autorun  the refinement 

Python Shell program entry (Windows, Linux)

		pyhton shautofp.py -c 1 -a *.pcr
			-c 1 : cycle number 1；set "-c 0" indicates the automatic determination of the number of cycles
			-a : autoselect parameters
			*.pcr : Fullprof task pcr path ( with *.dat in the same folder)


How to compile *.msi for Windows ? ( It is recommended to use Windows 7/10 to compile )

		You can use the already compiled MSI installation package in AutoFP_v_xxx.zip. Or you can recompile it.
		Run make.bat to creat autofp.msi(msi.bat needs software "AdvancedInstaller" )
		pack.bat needs to configure "the directory of python2.7" and "install py2exe version 0.6.9" if you use Python 2.7。

Program setting (Windows, Linux)

	(AutoFP Directory)/setting.txt

	 "fp2k_path": "pathto\\fp2k.exe"	
	  # This key indicates the absolute path of fullprof core fp2k. If you set it to "fp2k", the program will use the built-in fullprof 2017 version of fp2k. Windows: fp2k.exe (Fullprof 2017), Linux: fp2k(Fullprof 2021 -> Ubuntu 20.04+)。
	  # If you use Ubuntu 16.04, plese use Fullprof 2017.

## Document:
For more detailed documentation, check out this Website <http://physiworld.vipsinaapp.com/document.html>  
[[BaiduYun]](https://yun.baidu.com/s/15clky),   [[OneDrive]](https://1drv.ms/f/c/3ad03857dd502d37/QjctUN1XONAggDrrBQAAAAAAfkiNCVYadfO4Dw)

Python2.7 Autofp UI Video tutorial:  
[1) Y2O3 Xray demo @ Windows](https://yun.baidu.com/s/15clky?fid=410847280290602&fpath=%2FAutoFP%2Flearning_video%2FY2O3_Demo.mp4)  
[2) PbSO4 Neutron CW demo @ Windows](https://yun.baidu.com/s/15clky?fid=12898505734654&fpath=%2FAutoFP%2Flearning_video%2FPbSO4_Demo.mp4)

Example:  
The examples are in the Program folder (such as C:\Program Files(x86)\AutoFP\) with the directory bane example.zip. At present, the refined results of all the examples have reached the level of the original Fullprof examples.

## Reference:
1. [Xiaopeng Cui, etc. A GUI for highly automated Rietveld refinement using an expert system algorithm based on FullProf ( 2015 )](https://journals.iucr.org/paper?kc5011).  [J. Appl. Cryst. (2015). 48, 1581-1586](https://journals.iucr.org/paper?kc5011) 
2. [Xiaopeng Cui, etc. Design and Application of AutoFP: A Program for High-Throughput and Automated Rietveld Refinement Based on AI Algorithm ( 2016 )](https://yun.baidu.com/s/15clky#list/path=%2FAutoFP%2Fdoc)

File: example/Y2O3/Y2O3.sum


        **********************************************************
        ** PROGRAM FullProf.2k (Version 5.60 - Jan2015-ILL JRC) **
        **********************************************************
                       M U L T I -- P A T T E R N                 
            Rietveld, Profile Matching & Integrated Intensity     
                 Refinement of X-ray and/or Neutron Data


    Date: 21/05/2016  Time: 17:52:30.533                              

 => PCR file code: Y2O3
 => DAT file code: Y2O3.dat             -> Relative contribution: 1.0000                                                            
 => Title:   O3 Y2

 ==> CONDITIONS OF THIS RUN FOR PATTERN No.:  1

 => Global Refinement of X-ray powder diffraction data                                                                              
 => Global Refinement of X-ray powder diffraction data                                                                              
    Bragg-Brentano(X-rays) or Debye-Scherrer geometry(Neutrons)
 => The    5th default profile function was selected

 => X-Y type of data: 2theta/TOF/E(Kev) Intens sigma for pattern:  1
 => Analysis of refinement at the end
 => Wavelengths:  1.54056 1.54439
 => Cos(Monochromator angle)=   0.9100
 => Absorption correction (AC), muR-eff =   0.0000  0.0000
 => Base of peaks: 2.0*HW*    8.00
 ==> Angular range, step and number of points:
     2Thmin:       3.120000  2Thmax:     150.000000  Step:       0.020004  No. of points:   7345
 =>-------> Pattern#  1
 => Crystal Structure Refinement for phase: 1
 => The    7th profile function was selected for phase no.  1
 => The density (volumic mass) of phase 1 is:    5.133 g/cm3
 => Scor: 2.2777

 ==> RESULTS OF REFINEMENT:


 => No. of fitted parameters:    0


------------------------------------------------------------------------------
 => Phase No.  1 O3 Y2                                   I a -3              
------------------------------------------------------------------------------

 =>  No. of reflections for pattern#:   1:   419/2


 ==> ATOM PARAMETERS:

  Name      x     sx       y     sy       z      sz      B   sB   occ. socc.  Mult
 Y1      0.25000(   0)  0.25000(   0)  0.25000(   0)  6.779(  0)  0.166(  0)    8
 Y2      0.96766(   0)  0.00000(   0)  0.25000(   0)  4.837(  0)  0.500(  0)   24
 O1      0.39128(   0)  0.15278(   0)  0.38049(   0)  5.349(  0)  1.077(  0)   48

 =>   Anisotropic Betas*1E04

 Name        B11     B22     B33     B12     B13     B23  
            sB11    sB22    sB33    sB12    sB13    sB23  

 Y1        -14.8   -55.4   -55.4     0.0     0.0     0.0
             0.0     0.0     0.0     0.0     0.0     0.0
 Y2         -1.0    -0.1     0.7     0.0     0.0    -0.3
             0.0     0.0     0.0     0.0     0.0     0.0
 O1         -1.9     0.0    -0.7     4.5     0.0     9.3
             0.0     0.0     0.0     0.0     0.0     0.0

 ==> PROFILE PARAMETERS FOR PATTERN#  1

 => Cell parameters      :
                             10.60312   0.00000
                             10.60312   0.00000
                             10.60312   0.00000
                             90.00000   0.00000
                             90.00000   0.00000
                             90.00000   0.00000
 
 => overall scale factor :      0.000102530     0.000000000
 => Eta(p-v) or m(p-vii) :    0.00000   0.00000
 => Overall tem. factor  :   -4.47932   0.00000
 => Halfwidth parameters :    0.01243   0.00000
                             -0.01908   0.00000
                              0.00753   0.00000
 => Preferred orientation:    1.00000   0.00000
                              1.00000   0.00000
 => Asymmetry parameters :   -0.22034   0.00000
                             -0.04880   0.00000
                              0.58154   0.00000
                              0.16385   0.00000
 => X and y parameters   :    0.01619   0.00000
                              0.04552   0.00000
 => Strain parameters    :    0.00000   0.00000
                              0.00000   0.00000
                              0.00000   0.00000
 => Size parameters (G,L):    0.00164   0.00000
                              0.00000   0.00000

 => Add. shape parameters: 
                              0.00000   0.00000
                              0.00000   0.00000



 ==> GLOBAL PARAMETERS FOR PATTERN#  1


 => Zero-point:    -0.0414    0.0000
 => Background Polynomial Parameters ==>
                               586.30      0.0000    
                              -48.232      0.0000    
                               56.161      0.0000    
                              -60.643      0.0000    
                               20.070      0.0000    
                               2.7760      0.0000    
 
 => Cos( theta)-shift parameter :   0.0000  0.0000
 => Sin(2theta)-shift parameter :   0.0478  0.0000

 ==> RELIABILITY FACTORS WITH ALL NON-EXCLUDED POINTS FOR PATTERN:  1

  => Cycle:  1 => MaxCycle: 10
 => N-P+C:  3999
 =>  R-factors (not corrected for background) for Pattern:  1
 => Rp:  3.35     Rwp:  4.59     Rexp:    2.89 Chi2:  2.53      L.S. refinement
 => Conventional Rietveld R-factors for Pattern:  1
 => Rp:  6.44     Rwp:  7.02     Rexp:    4.41 Chi2:  2.53    
 => Deviance:  0.103E+05     Dev*  :   2.563    
 => DW-Stat.:    0.9475     DW-exp:     1.9018
 => N-sigma of the GoF:   68.392

 ==> RELIABILITY FACTORS FOR POINTS WITH BRAGG CONTRIBUTIONS FOR PATTERN:  1

 => N-P+C:  3358
 =>  R-factors (not corrected for background) for Pattern:  1
 => Rp:  3.21     Rwp:  4.37     Rexp:    2.76 Chi2:  2.51      L.S. refinement
 => Conventional Rietveld R-factors for Pattern:  1
 => Rp:  5.69     Rwp:  6.40     Rexp:    4.04 Chi2:  2.51    
 => Deviance:  0.844E+04     Dev*  :   2.514    
 => DW-Stat.:    1.1392     DW-exp:     1.8928
 => N-sigma of the GoF:       61.682

 => Global user-weigthed Chi2 (Bragg contrib.):   3.01    

     -----------------------------------------------------
     BRAGG R-Factors and weight fractions for Pattern #  1
     -----------------------------------------------------

 => Phase:  1     O3 Y2
 => Bragg R-factor:   1.98       Vol: 1192.069( 0.000)  Fract(%):  100.00( 0.00)
 => Rf-factor=  1.68             ATZ:        3653.496   Brindley:  1.0000

 
              CPU Time:     0.438 seconds
                            0.007 minutes

 => Run finished at:     Date: 21/05/2016  Time: 17:52:31.002
