Repository: xpclove/autofp

# AutoFP
AutoFP is an automated Fullprof refinement software that supports UI interfaces, as well as command-line and high-throughput modes. With it, you can efficiently solve the crystal structure analysis of X-ray diffraction and Neutron diffraction patterns.  Now, AutoFP support Python 3 !   
AutoFP Website: <http://physiworld.vipsinaapp.com/autofp.html>.  Shanghai University, Department of Physics  
GitHub: <https://github.com/xpclove/autofp>, Gitee: <https://gitee.com/xpclove/autofp>  
Email : autofp@163.com  
Authors : Xiaopeng Cui, etc.  
Citation : [J. Appl. Cryst. (2015). 48, 1581-1586](https://journals.iucr.org/paper?kc5011) 

> ## 🧠 v1.7 beta (2026-06-28) — major upgrade over [v1.5 stable](https://github.com/xpclove/autofp/releases/tag/v_1.5.1)
> 
> 🧠 **RL-FP** Deep Learning refinement engine · 🔄 **PyQt5** migration · ⏱ **TOF** mode · 🎨 **UI** enhancements · 📊 **prf2fig** plotting
> 
> 📖 **v1.7 beta15** → [Release Notes & Downloads](https://github.com/xpclove/autofp/releases/tag/v1.7b15)

## How To Use AutoFP?
Python UI program entry (Windows, Linux)

		python autofp.py start UI
		1) click "Open" *.pcr file( with *.dat in the same folder), "Autoslect", "Run"
		2) click "Autoselect" button to select the refinement parameters
				"cycle = 0 " represent auto-select the cycles number;
				"cycle = n > 0 " represent run n cycles
		3) click "Run" button  to autorun  the refinement 

Python Shell program entry (Windows, Linux)

		pyhton shautofp.py -c 1 -a *.pcr
			-c 1 : cycle number 1；set "-c 0" indicates the automatic determination of the number of cycles
			-a : autoselect parameters
			*.pcr : Fullprof task pcr path ( with *.dat in the same folder)


How to compile *.msi for Windows ? ( It is recommended to use Windows 7/10 to compile )

		You can use the already compiled MSI installation package in AutoFP_v_xxx.zip. Or you can recompile it.
		Run make.bat to creat autofp.msi(msi.bat needs software "AdvancedInstaller" )
		pack.bat needs to configure "the directory of python2.7" and "install py2exe version 0.6.9" if you use Python 2.7。

Program setting (Windows, Linux)

	(AutoFP Directory)/setting.txt

	 "fp2k_path": "pathto\\fp2k.exe"	
	  # This key indicates the absolute path of fullprof core fp2k. If you set it to "fp2k", the program will use the built-in fullprof 2017 version of fp2k. Windows: fp2k.exe (Fullprof 2017), Linux: fp2k(Fullprof 2021 -> Ubuntu 20.04+)。
	  # If you use Ubuntu 16.04, plese use Fullprof 2017.

## Document:
For more detailed documentation, check out this Website <http://physiworld.vipsinaapp.com/document.html>  
[[BaiduYun]](https://yun.baidu.com/s/15clky),   [[OneDrive]](https://1drv.ms/f/c/3ad03857dd502d37/QjctUN1XONAggDrrBQAAAAAAfkiNCVYadfO4Dw)

Python2.7 Autofp UI Video tutorial:  
[1) Y2O3 Xray demo @ Windows](https://yun.baidu.com/s/15clky?fid=410847280290602&fpath=%2FAutoFP%2Flearning_video%2FY2O3_Demo.mp4)  
[2) PbSO4 Neutron CW demo @ Windows](https://yun.baidu.com/s/15clky?fid=12898505734654&fpath=%2FAutoFP%2Flearning_video%2FPbSO4_Demo.mp4)

Example:  
The examples are in the Program folder (such as C:\Program Files(x86)\AutoFP\) with the directory bane example.zip. At present, the refined results of all the examples have reached the level of the original Fullprof examples.

## Reference:
1. [Xiaopeng Cui, etc. A GUI for highly automated Rietveld refinement using an expert system algorithm based on FullProf ( 2015 )](https://journals.iucr.org/paper?kc5011).  [J. Appl. Cryst. (2015). 48, 1581-1586](https://journals.iucr.org/paper?kc5011) 
2. [Xiaopeng Cui, etc. Design and Application of AutoFP: A Program for High-Throughput and Automated Rietveld Refinement Based on AI Algorithm ( 2016 )](https://yun.baidu.com/s/15clky#list/path=%2FAutoFP%2Fdoc)

File: example/lmo/lmo.out (part 1 of 3)


        **********************************************************
        ** PROGRAM FullProf.2k (Version 5.40 - Mar2014-ILL JRC) **
        **********************************************************
                       M U L T I -- P A T T E R N                 
            Rietveld, Profile Matching & Integrated Intensity     
                 Refinement of X-ray and/or Neutron Data


    Date: 10/05/2014  Time: 21:28:19.665                              

 => PCR file code: lmo
 => DAT file code: lmo.dat              -> Relative contribution: 1.0000                                                            

 ==> CONDITIONS OF THIS RUN FOR PATTERN No.:  1

 => Global Refinement of neutron powder data                                                                                        
 => Title:  LaMnO3 (Pbnm) 3t2-RT  (Crushed single X-tal, Diam=4 mm, H=10mm)

 => Number of phases:    1
 => Number of excluded regions:    2
 => Number of scattering factors supplied:    0
 => Maximum Likelihood weighting scheme ( w=1/(calculated variance) )
 => Asymmetry correction as in J.Appl.Cryst. 26,128(1993)
 => Background refined by polynomial function
 => The    7th default profile function was selected
 => T-C-H Pseudo-Voigt function 
    This function is convoluted with asymmetry due to axial 
    divergence as formulated by: 
    van Laar and Yelon, J. Appl. Cryst. 17, 47(1984).
    and using the method of:
    Finger, Cox and Jephcoat, J. Appl. Cryst. 27, 892 (1994).
    Fortran 90 module adapted from function PROFVAL (in F77) : 
    L.W. Finger, J. Appl. Cryst. 31, 111 (1998).


 ==> INPUT/OUTPUT OPTIONS:

 => Generate file *.PRF for plot
 => Output Integrated Intensities
 => Generate new input file *.PCR

 => Data in D1A,D2B format as prepared by D1A(D2B)SUM for pattern:  1
 => Plot pattern at each cycle
 => Wavelengths:  1.22720 1.22720
 => Alpha2/Alpha1 ratio:   0.0000
 => Cos(Monochromator angle)=   0.0000
 => Asymmetry correction for angles lower than   35.000 degrees
 => Absorption correction (AC), muR-eff =   0.0000  0.0000
 => Base of peaks: 2.0*HW*   10.00

 => Number of cycles:    5
 => Relaxation factors ==>    for coordinates:  0.85
 => for anisotropic temperature factors:  0.85
 => for halfwidth/strain/size parameters:  0.85
 => for lattice constants and propagation vectors:  0.85
 => EPS-value for convergence:    0.2

 => Excluded regions for Pattern#  1
    From     to
     -1.0000     11.0000
    125.0000    180.0000

 => Number of Least-Squares parameters varied:    32

 =>--------------------------->
 =>------->  PATTERN number:  1
 =>--------------------------->
 => Global parameters and codes ==>
 => Zero-point:     0.0003   51.0000
 => Background parameters and codes ==>
 => Origin of polynomial at 2theta/TOF/E(KeV):   50.000  
  20.208     -4.7970      16.907     -12.427      1.9700     0.97100    
      191.00      201.00      211.00      221.00      231.00      241.00
 => Perpendicular Displacement parameter and code:     0.00    0.00
 => Parallel      Displacement parameter and code:     0.00    0.00

 => Reading Intensity data  =>>

 -> Heading of input data:

   ->   Title: 20/04/1996    15:48:36  LaMnO3 (RT-3T2, Lambda: 1.2272 angstroms)                                                                   

   ->    Step:  0.050
   ->   Thmin:    0.000
   -> Monitors:   34000.  34000.
 ==> Angular range, step and number of points:
     2Thmin:       0.000000  2Thmax:     125.450005  Step:       0.050000  No. of points:   2510
 --------------------------------------------------------------------------------
 => Phase  No. 1
      LaMnO3              BKG brown                                         
 --------------------------------------------------------------------------------
 =>-------> Pattern#  1
 => Crystal Structure Refinement
 => Preferred orientation vector:   0.0000  0.0000  1.0000

 =>-------> Data for PHASE: 1
 => Number of atoms:    4
 => Number of distance  constraints:    3
 => Number of angle     constraints:    0

 => Symmetry information on space group: P b n m             
 -> The multiplicity of the general position is:   8
 -> The space group is Centric (-1 at origin)   
 -> Lattice type  P: { 000 }                                       
 -> Reduced set of symmetry operators:

  No.  IT   Symmetry symbol    Rotation part     Associated Translation
   1: ( 1)   1            -->     ( x, y, z) + {  0.0000  0.0000  0.0000}
   2: ( 4)   2 ( x, 0, 0) -->     ( x,-y,-z) + {  0.5000  0.5000  0.0000}
   3: ( 3)   2 ( 0, y, 0) -->     (-x, y,-z) + {  0.5000  0.5000  0.5000}
   4: ( 2)   2 ( 0, 0, z) -->     (-x,-y, z) + {  0.0000  0.0000  0.5000}


        Information on Space Group: 
        --------------------------- 

 =>  Number of Space group:  62
 => Hermann-Mauguin Symbol: P b n m
 =>            Hall Symbol: -P 2c 2ab
 =>   Table Setting Choice: cab
 =>           Setting Type: IT (Generated from Hermann-Mauguin symbol)
 =>         Crystal System: Orthorhombic
 =>             Laue Class: mmm
 =>            Point Group: mmm
 =>        Bravais Lattice: P
 =>         Lattice Symbol: oP
 => Reduced Number of S.O.:   4
 =>   General multiplicity:   8
 =>         Centrosymmetry: Centric (-1 at origin)
 => Generators (exc. -1&L):   2
 =>        Asymmetric unit:  0.000 <= x <=  1.000
                             0.000 <= y <=  0.500
                             0.000 <= z <=  0.250

 => List of S.O. without inversion and lattice centring translations
 => SYMM(  1): x,y,z                               => SYMM(  2): x+1/2,-y+1/2,-z
 => SYMM(  3): -x+1/2,y+1/2,-z+1/2                 => SYMM(  4): -x,-y,z+1/2


 => Initial parameters ==>
 Atom    Ntyp                  X         Y         Z         B         occ.         in  fin  Spc  Mult
                             B11       B22       B33       B12       B13       B23
 La     LA                -0.00771   0.04904   0.25000   0.35160   0.50000           0    0    1    4
                 Codes:  111.00000 121.00000   0.00000 181.00000   0.00000
 Mn     MN                 0.50000   0.00000   0.00000   0.21122   0.50000           0    0    2    4
                 Codes:    0.00000   0.00000   0.00000 151.00000   0.00000
 O1     O                  0.07432   0.48744   0.25000   0.50111   0.50000           0    0    3    4
                 Codes:   91.00000 101.00000   0.00000 141.00000   0.00000
 O2     O                  0.72553   0.30639   0.03831   0.43960   1.00000           0    0    3    8
                 Codes:   71.00000  81.00000  61.00000 171.00000   0.00000

 => IT IS ASSUMED THAT THE FIRST GIVEN SITE IS FULLY OCCUPIED 
    OR THE FIRST AND SECOND ATOMS ARE IN THE SAME SITE WITH TOTAL FULL OCCUPATION
  (If this is not the case, change the order of atoms to obtain correct values for the content of the unit cell)
    The given occupation factors have been obtained mutiplying m/M by   1.0000
      -> Atom: LA  ,  Chemical element: LA  Atomic Mass:   138.9055
      -> Atom: MN  ,  Chemical element: MN  Atomic Mass:    54.9380
      -> Atom: O   ,  Chemical element: O   Atomic Mass:    15.9994
      -> Atom: O   ,  Chemical element: O   Atomic Mass:    15.9994
 => The given value of ATZ is        967.37 the program has calculated:         967.37
    The value of ATZ given in the input PCR file will be used for quantitative analysis
 => The chemical content of the unit cell is: 
       4.0000 LA   +   4.0000 MN   +   4.0000 O    +   8.0000 O      
 => The normalized site occupation numbers in % are: 
     100.0000 La     :      100.0000 Mn     :      100.0000 O1     :      100.0000 O2       
 => The density (volumic mass) of the compound is:    6.563 g/cm3

 =>-------> PROFILE PARAMETERS FOR PATTERN:  1

 => Overall scale factor:   0.869270E-01
 => ETA (p-Voigt) OR M (Pearson VII):   0.0000
 => Overall temperature factor:      0.00000
 => Halfwidth U,V,W:      0.17600    -0.19781     0.09145
 => X and Y parameters:       0.0000      0.0301
 => Direct cell parameters:    5.5365   5.7471   7.6926  90.0000  90.0000  90.0000
 => Preferred orientation parameters:   0.0000  0.0000
 => Asymmetry parameters     :      0.09395     0.03215     0.00000     0.00000
 => Strain parameters        :      0.00000     0.00000     0.00000
 => Size   parameters        :      0.00000     0.00000
 => Further shape parameters (S_L and D_L):   0.00000   0.00000
    S_L is source width/detector distance
    D_L is detector width/detector distance

 ==> CODEWORDS FOR PROFILE PARAMETERS of PATTERN#  1

 => Overall scale factor:   11.000
 => ETA (p-Voigt) OR M (Pearson VII):    0.000
 => Overall temperature factor:    0.000
 => Halfwidth U,V,W:  251.000 261.000 271.000
 => X and Y parameters:    0.000 281.000
 => Direct cell parameters:   21.000  31.000  41.000   0.000   0.000   0.000
 => Preferred orientation parameters:    0.000   0.000
 => Asymmetry parameters     :  161.000 131.000   0.000   0.000
 => Strain parameters        :    0.000   0.000   0.000
 => Size   parameters        :    0.000   0.000

 => Cell constraints according to Laue symmetry: mmm  

        Metric information:
        -------------------

 => Direct cell parameters:

         a =       5.5365      b =       5.7471      c =       7.6926
     alpha =       90.000   beta =       90.000  gamma =       90.000
                        Direct Cell Volume =     244.7686

 => Reciprocal cell parameters:

         a*=     0.180620      b*=     0.174000      c*=     0.129996
     alpha*=       90.000   beta*=       90.000  gamma*=       90.000
                    Reciprocal Cell Volume =   0.00408549

 => Direct and Reciprocal Metric Tensors:

                   GD                                       GR
     30.6526      0.0000      0.0000          0.032624    0.000000    0.000000
      0.0000     33.0295      0.0000          0.000000    0.030276    0.000000
      0.0000      0.0000     59.1755          0.000000    0.000000    0.016899

 =>  Cartesian frame: x // a; y is in the ab-plane; z is x ^ y   

     Crystal_to_Orthonormal_Matrix              Orthonormal_to_Crystal Matrix
              Cr_Orth_cel                               Orth_Cr_cel  
      5.5365      0.0000      0.0000          0.180620    0.000000    0.000000
      0.0000      5.7471      0.0000          0.000000    0.174000    0.000000
      0.0000      0.0000      7.6926          0.000000    0.000000    0.129996

     Busing-Levy B-matrix: Hc=B.H            Inverse of the Busing-Levy B-matrix
                BL_M                                      BL_Minv  
    0.180620    0.000000    0.000000            5.5365      0.0000      0.0000
    0.000000    0.174000    0.000000            0.0000      5.7471      0.0000
    0.000000    0.000000    0.129996            0.0000      0.0000      7.6926

 => Constraints on distances for phase  1

    Distance between La   and Mn   is   3.34780 with standard error:   0.00090
 -> The following operation will be applied to the second atom:
    ITnum  Rotation part       Associated Translation
     ( 1)     ( x, y, z) + { -1.0000  0.0000  0.0000}
    Distance between La   and Mn   is   3.41740 with standard error:   0.00090
 -> The following operation will be applied to the second atom:
    ITnum  Rotation part       Associated Translation
     ( 1)     ( x, y, z) + {  0.0000  0.0000  0.0000}
    Distance between La   and Mn   is   3.22740 with standard error:   0.00080
 -> The following operation will be applied to the second atom:
    ITnum  Rotation part       Associated Translation
     ( 4)     ( x,-y,-z) + { -0.5000  0.5000  0.0000}

 => Laue symmetry mmm   will be used to generate HKL for pattern#   1
 => Reflections generated between S(1/d)min:  0.0020 A-1 and S(1/d)max:  1.4749 A-1
 =>                                    dmax:500.0000 A   and      dmin:  0.6780 A
 => The number of reflections generated is:    438
 => The max. scatt. variable (gen.ref.) is:       129.6395
 => Scattering coefficients from internal table

 => Scattering lengths:

 LA     0.8240
 MN    -0.3730
 O      0.5803

     --------------------------------------------------------------
      SYMBOLIC NAMES AND INITIAL VALUES OF PARAMETERS TO BE VARIED:
     --------------------------------------------------------------

      ->  Parameter number    1   -> Symbolic Name:       Scale_ph1_pat1    0.86926997E-01
      ->  Parameter number    2   -> Symbolic Name:      Cell_A_ph1_pat1     5.5364819    
      ->  Parameter number    3   -> Symbolic Name:      Cell_B_ph1_pat1     5.7471280    
      ->  Parameter number    4   -> Symbolic Name:      Cell_C_ph1_pat1     7.6925611    
      ->  Parameter number    5   -> Symbolic Name:            Zero_pat1    0.29000000E-03
      ->  Parameter number    6   -> Symbolic Name:             Z_O2_ph1    0.38309999E-01
      ->  Parameter number    7   -> Symbolic Name:             X_O2_ph1    0.72553003    
      ->  Parameter number    8   -> Symbolic Name:             Y_O2_ph1    0.30638999    
      ->  Parameter number    9   -> Symbolic Name:             X_O1_ph1    0.74320003E-01
      ->  Parameter number   10   -> Symbolic Name:             Y_O1_ph1    0.48743999    
      ->  Parameter number   11   -> Symbolic Name:             X_La_ph1   -0.77100000E-02
      ->  Parameter number   12   -> Symbolic Name:             Y_La_ph1    0.49040001E-01
      ->  Parameter number   13   -> Symbolic Name:       Asym2_ph1_pat1    0.32150000E-01
      ->  Parameter number   14   -> Symbolic Name:          Biso_O1_ph1    0.50111002    
      ->  Parameter number   15   -> Symbolic Name:          Biso_Mn_ph1    0.21122000    
      ->  Parameter number   16   -> Symbolic Name:       Asym1_ph1_pat1    0.93950003E-01
      ->  Parameter number   17   -> Symbolic Name:          Biso_O2_ph1    0.43959999    
      ->  Parameter number   18   -> Symbolic Name:          Biso_La_ph1    0.35159999    
      ->  Parameter number   19   -> Symbolic Name:           Bck_0_pat1     20.208000    
      ->  Parameter number   20   -> Symbolic Name:           Bck_1_pat1    -4.7969999    
      ->  Parameter number   21   -> Symbolic Name:           Bck_2_pat1     16.907000    
      ->  Parameter number   22   -> Symbolic Name:           Bck_3_pat1    -12.427000    
      ->  Parameter number   23   -> Symbolic Name:           Bck_4_pat1     1.9700000    
      ->  Parameter number   24   -> Symbolic Name:           Bck_5_pat1    0.97100002    
      ->  Parameter number   25   -> Symbolic Name:      U-Cagl_ph1_pat1    0.17600200    
      ->  Parameter number   26   -> Symbolic Name:      V-Cagl_ph1_pat1   -0.19780600    
      ->  Parameter number   27   -> Symbolic Name:      W-Cagl_ph1_pat1    0.91452003E-01
      ->  Parameter number   28   -> Symbolic Name:       Y-cos_ph1_pat1    0.30076001E-01
      ->  Parameter number   29   -> Symbolic Name:        DHG2_ref1 ..?   -0.12906000E-01
      ->  Parameter number   30   -> Symbolic Name:        DHLo_ref1 ..?    0.38260002E-01
      ->  Parameter number   31   -> Symbolic Name:        DHG2_ref2 ..?    0.27468000E-03
      ->  Parameter number   32   -> Symbolic Name:        DHLo_ref2 ..?   -0.58400002E-02
  
 
 => No optimization for routine tasks
 ++++++++++++++++++++++++++++++++++++++++++++++++++++++++++++++++++++++++++++++++++++++++++++++++++++++++++++++++++++++++

 => CYCLE No.:    1
 ---------------------------------------------------------------------------------------
 => Phase  1 Name: LaMnO3              BKG brown                                         
 ---------------------------------------------------------------------------------------
 => New parameters, shifts, and standard deviations

 Atom        x       dx      sx       y       dy      sy       z       dz      sz       B       dB      sB      occ.    docc.   socc.

 La      -0.00771 0.00000 0.00011  0.04904 0.00000 0.00012  0.25000 0.00000 0.00000  0.35160 0.00000 0.01672  0.50000 0.00000 0.00000
 Mn       0.50000 0.00000 0.00000  0.00000 0.00000 0.00000  0.00000 0.00000 0.00000  0.21122 0.00000 0.02934  0.50000 0.00000 0.00000
 O1       0.07432 0.00000 0.00023  0.48744 0.00000 0.00023  0.25000 0.00000 0.00000  0.50110-0.00001 0.02433  0.50000 0.00000 0.00000
 O2       0.72553 0.00000 0.00017  0.30639 0.00000 0.00017  0.03831 0.00000 0.00012  0.43960 0.00000 0.01746  1.00000 0.00000 0.00000

 => Distance  restraints:      Dobs     Dcalc  diff/sigma

    (La   - Mn  ):          3.34780   3.34762     0.20160
    (La   - Mn  ):          3.41740   3.41749    -0.09616
    (La   - Mn  ):          3.22740   3.22759    -0.23574

 => Restraints(dist):
         Sum{W(Dobs-Dcal)**2}/  3 =   0.764E-01     SM/S2 =     0.00010
    SM= Chi2*Sum{W(Dobs-Dcal)**2} =   0.498    
    S2=      Sum{w(yobs-ycal)**2} =   0.480E+04
   Rms=Sqrt{Sum[Dobs-Dcal]**2/  3}=    0.0002

 ==> PROFILE PARAMETERS FOR PATTERN#  1

 => Overall scale factor:      0.086926721    -0.000000274     0.000381752
 => Eta(p-Voigt) or m(Pearson VII):   0.000000  0.000000  0.000000
 => Overall tem. factor:   0.000000  0.000000  0.000000
 => Halfwidth parameters: 
       0.176001 -0.000001  0.004986
      -0.197806  0.000000  0.006326
       0.091452  0.000000  0.002164
 => Cell parameters: 
       5.536482   0.000000   0.000049
       5.747128   0.000000   0.000053
       7.692561   0.000000   0.000070
      90.000000   0.000000   0.000000
      90.000000   0.000000   0.000000
      90.000000   0.000000   0.000000
 => Preferred orientation: 
       0.000000  0.000000  0.000000
       0.000000  0.000000  0.000000
 => Asymmetry parameters: 
       0.093945 -0.000005  0.005631
       0.032150  0.000000  0.002141
       0.000000  0.000000  0.000000
       0.000000  0.000000  0.000000
 => X and Y parameters: 
       0.000000  0.000000  0.000000
       0.030076  0.000000  0.001616
 => Strain parameters: 
       0.000000  0.000000  0.000000
       0.000000  0.000000  0.000000
       0.000000  0.000000  0.000000
 => Size   parameters (G,L): 
       0.000000  0.000000  0.000000
       0.000000  0.000000  0.000000
 => Further shape parameters (S_L and D_L): 
       0.000000  0.000000  0.000000
       0.000000  0.000000  0.000000


 => Parameters of special reflections selected by the user:
   h   k   l  nvk      D-HG^2      Sigma       D-HL       Sigma       Shift       Sigma
   0   2   2    0    -0.01291     0.00182     0.03826     0.00388     0.00000     0.00000
   2   0   2    0     0.00028     0.00155    -0.00584     0.00311     0.00000     0.00000

 ==> GLOBAL PARAMETERS FOR PATTERN#  1


 => Zero-point:     0.0003    0.0000    0.0011
 => Background Polynomial Parameters ==>
       20.208     0.95114E-04 0.11597    
      -4.7969     0.71313E-04 0.34198    
       16.907    -0.33336E-03 0.94160    
      -12.427    -0.36947E-03 0.82383    
       1.9699    -0.13984E-03  1.7547    
      0.97097    -0.34614E-04 0.99871    

 => Cos(2theta)-shift parameter :   0.0000  0.0000  0.0000
 => Sin(2theta)-shift parameter :   0.0000  0.0000  0.0000

 ==> RELIABILITY FACTORS WITH ALL NON-EXCLUDED POINTS FOR PATTERN:  1

 => R-Factors:   4.94      5.79     Chi2:  2.14     DW-Stat.:  1.0293   Patt#:  1
 => Expected :            3.96                                1.8982
 => Deviance :  486.         Dev*:  0.2153    
 => GoF-index:  1.5         Sqrt(Residual/N)
 => N-P+C:  2247

 =>    SumYdif       SumYobs      SumYcal      SumwYobsSQ     Residual    Condition
      5871.        0.1188E+06    0.1190E+06    0.1433E+07     4801.        0.3504E+15


 => Conventional Rietveld Rp,Rwp,Re and Chi2:   9.07      8.89      6.08      2.137    
 => (Values obtained using Ynet, but true sigma(y))
 =>  SumYnet, Sum(w Ynet**2):     0.6470E+05    0.6069E+06


 ==> RELIABILITY FACTORS FOR POINTS WITH BRAGG CONTRIBUTIONS FOR PATTERN:  1

 => R-Factors:   4.93      5.78     Chi2:  2.16     DW-Stat.:  1.0366   Patt#:
 => Expected :            3.94                                1.8976
 => Deviance :  478.         Dev*:  0.2156    
 => GoF-index:  1.5         Sqrt(Residual/N)
 => N-P+C:  2209

 =>    SumYdif       SumYobs      SumYcal      SumwYobsSQ     Residual    Condition
      5784.        0.1174E+06    0.1175E+06    0.1426E+07     4767.        0.3504E+15


 => Conventional Rietveld Rp,Rwp,Re and Chi2:   8.94      8.86      6.03      2.158    
 => (Values obtained using Ynet, but true sigma(y))
 =>  SumYnet, Sum(w Ynet**2):     0.6472E+05    0.6068E+06


 => Global user-weigthed Chi2 (Bragg contrib.):   2.17    

 => ---------> Pattern#  1
 => Phase:  1
 =>    Bragg R-factor:  4.74    
 =>    RF-factor     :  3.05    


   Standard deviations have to be multiplied by: 1.8093
   (correlated residuals) See references:
  -J.F.Berar & P.Lelann, J. Appl. Cryst. 24, 1-5 (1991) 
  -J.F.Berar, Acc. in Pow. Diff. II,NIST Sp.Pub. 846, 63(1992) 

 ++++++++++++++++++++++++++++++++++++++++++++++++++++++++++++++++++++++++++++++++++++++++++++++++++++++++++++++++++++++++

 => CYCLE No.:    1
 =>  Convergence reached at this CYCLE !!!!
 =>  Parameter shifts set to zero
 ---------------------------------------------------------------------------------------
 => Phase  1 Name: LaMnO3              BKG brown                                         
 ---------------------------------------------------------------------------------------
 => New parameters, shifts, and standard deviations

 Atom        x       dx      sx       y       dy      sy       z       dz      sz       B       dB      sB      occ.    docc.   socc.

 La      -0.00771 0.00000 0.00011  0.04904 0.00000 0.00012  0.25000 0.00000 0.00000  0.35160 0.00000 0.01672  0.50000 0.00000 0.00000
 Mn       0.50000 0.00000 0.00000  0.00000 0.00000 0.00000  0.00000 0.00000 0.00000  0.21122 0.00000 0.02934  0.50000 0.00000 0.00000
 O1       0.07432 0.00000 0.00023  0.48744 0.00000 0.00023  0.25000 0.00000 0.00000  0.50110 0.00000 0.02433  0.50000 0.00000 0.00000
 O2       0.72553 0.00000 0.00017  0.30639 0.00000 0.00017  0.03831 0.00000 0.00012  0.43960 0.00000 0.01746  1.00000 0.00000 0.00000

 => Distance  restraints:      Dobs     Dcalc  diff/sigma

    (La   - Mn  ):          3.34780   3.34762     0.20160
    (La   - Mn  ):          3.41740   3.41749    -0.09616
    (La   - Mn  ):          3.22740   3.22759    -0.23574

 => Restraints(dist):
         Sum{W(Dobs-Dcal)**2}/  3 =   0.764E-01     SM/S2 =     0.00010
    SM= Chi2*Sum{W(Dobs-Dcal)**2} =   0.498    
    S2=      Sum{w(yobs-ycal)**2} =   0.480E+04
   Rms=Sqrt{Sum[Dobs-Dcal]**2/  3}=    0.0002

 ==> PROFILE PARAMETERS FOR PATTERN#  1

 => Overall scale factor:      0.086926721     0.000000000     0.000381752
 => Eta(p-Voigt) or m(Pearson VII):   0.000000  0.000000  0.000000
 => Overall tem. factor:   0.000000  0.000000  0.000000
 => Halfwidth parameters: 
       0.176001  0.000000  0.004986
      -0.197806  0.000000  0.006326
       0.091452  0.000000  0.002164
 => Cell parameters: 
       5.536482   0.000000   0.000049
       5.747128   0.000000   0.000053
       7.692561   0.000000   0.000070
      90.000000   0.000000   0.000000
      90.000000   0.000000   0.000000
      90.000000   0.000000   0.000000
 => Preferred orientation: 
       0.000000  0.000000  0.000000
       0.000000  0.000000  0.000000
 => Asymmetry parameters: 
       0.093945  0.000000  0.005631
       0.032150  0.000000  0.002141
       0.000000  0.000000  0.000000
       0.000000  0.000000  0.000000
 => X and Y parameters: 
       0.000000  0.000000  0.000000
       0.030076  0.000000  0.001616
 => Strain parameters: 
       0.000000  0.000000  0.000000
       0.000000  0.000000  0.000000
       0.000000  0.000000  0.000000
 => Size   parameters (G,L): 
       0.000000  0.000000  0.000000
       0.000000  0.000000  0.000000
 => Further shape parameters (S_L and D_L): 
       0.000000  0.000000  0.000000
       0.000000  0.000000  0.000000


 => Parameters of special reflections selected by the user:
   h   k   l  nvk      D-HG^2      Sigma       D-HL       Sigma       Shift       Sigma
   0   2   2    0    -0.01291     0.00182     0.03826     0.00388     0.00000     0.00000
   2   0   2    0     0.00028     0.00155    -0.00584     0.00311     0.00000     0.00000

 ==> GLOBAL PARAMETERS FOR PATTERN#  1


 => Zero-point:     0.0003    0.0000    0.0011
 => Background Polynomial Parameters ==>
       20.208      0.0000     0.11597    
      -4.7969      0.0000     0.34198    
       16.907      0.0000     0.94160    
      -12.427      0.0000     0.82383    
       1.9699      0.0000      1.7547    
      0.97097      0.0000     0.99871    

 => Cos(2theta)-shift parameter :   0.0000  0.0000  0.0000
 => Sin(2theta)-shift parameter :   0.0000  0.0000  0.0000

 ==> RELIABILITY FACTORS WITH ALL NON-EXCLUDED POINTS FOR PATTERN:  1

 => R-Factors:   4.94      5.79     Chi2:  2.14     DW-Stat.:  1.0293   Patt#:  1
 => Expected :            3.96                                1.8982
 => Deviance :  486.         Dev*:  0.2153    
 => GoF-index:  1.5         Sqrt(Residual/N)
 => N-P+C:  2247

 =>    SumYdif       SumYobs      SumYcal      SumwYobsSQ     Residual    Condition
      5871.        0.1188E+06    0.1190E+06    0.1433E+07     4801.        0.3504E+15


 => Conventional Rietveld Rp,Rwp,Re and Chi2:   9.07      8.89      6.08      2.137    
 => (Values obtained using Ynet, but true sigma(y))
 =>  SumYnet, Sum(w Ynet**2):     0.6470E+05    0.6069E+06

 => N-sigma of the GoF:   38.096

 ==> RELIABILITY FACTORS FOR POINTS WITH BRAGG CONTRIBUTIONS FOR PATTERN:  1

 => R-Factors:   4.93      5.78     Chi2:  2.16     DW-Stat.:  1.0366   Patt#:
 => Expected :            3.94                                1.8976
 => Deviance :  478.         Dev*:  0.2156    
 => GoF-index:  1.5         Sqrt(Residual/N)
 => N-P+C:  2209

 =>    SumYdif       SumYobs      SumYcal      SumwYobsSQ     Residual    Condition
      5784.        0.1174E+06    0.1175E+06    0.1426E+07     4767.        0.3504E+15


 => Conventional Rietveld Rp,Rwp,Re and Chi2:   8.94      8.86      6.03      2.158    
 => (Values obtained using Ynet, but true sigma(y))
 =>  SumYnet, Sum(w Ynet**2):     0.6472E+05    0.6068E+06

 => N-sigma of the GoF:       38.483

 => Global user-weigthed Chi2 (Bragg contrib.):   2.17    

 => ---------> Pattern#  1
 => Phase:  1
 =>    Bragg R-factor:  4.74    
 =>    RF-factor     :  3.05    

 --------------------------------------------------------------------------------------------------------------
 Pattern#  1 Phase No:   1 Phase name: LaMnO3              BKG brown 
 --------------------------------------------------------------------------------------------------------------

   No.  Code     H   K   L  Mult     Hw         2theta      Icalc       Iobs      Sigma      HwG     HwL       ETA       d-hkl        CORR

      1   1      1   0   1     4  0.276141      15.696        0.4        0.0      0.686  0.259866  0.030360  0.144568  4.493644    108.278862
      2   1      1   1   0     4  0.271102      17.705       58.1       56.2      2.069  0.254782  0.030439  0.147516  3.987274     85.470390
      3   1      0   0   2     2  0.269482      18.359       30.6       32.4      2.032  0.253146  0.030466  0.148498  3.846281     39.802391
      4   1      1   1   1     8  0.265557      19.963       11.6       13.3      2.112  0.249179  0.030538  0.150948  3.539995    135.181946
      5   1      0   2   0     2  0.254480      24.659        0.0        0.0      0.040  0.237960  0.030786  0.158470  2.873564     22.449409
      6   1      2   0   0     2  0.252311      25.613        2.8        3.5      0.916  0.235759  0.030843  0.160059  2.768241     20.872616
      7   1      1   1   2     8  0.252311      25.613        2.9        3.6      0.938  0.235759  0.030843  0.160060  2.768234     83.490059
      8   1      0   2   1     4  0.250651      26.352        2.3        2.0      0.405  0.234073  0.030889  0.161305  2.691882     39.532810
      9   1      1   2   0     4  0.247364      27.842       22.2       21.3      0.972  0.230730  0.030986  0.163847  2.550493     35.600353
     10   1      2   1   0     4  0.245967      28.485        5.3        5.0      0.414  0.229308  0.031030  0.164959  2.494002     34.088799
     11   1      1   2   1     8  0.244085      29.365       16.0       15.0      1.032  0.227391  0.031091  0.166490  2.420900     64.366692
     12   1      2   1   1     8  0.242788      29.978       26.7       27.4      0.854  0.226069  0.031135  0.167568  2.372432     61.902901
     13   1      1   0   3     4  0.241530      30.581       37.9       35.6      2.169  0.224785  0.031180  0.168631  2.326755     29.813494
     14   1      0   2   2     4  0.231948      30.918      222.7      216.7      5.908  0.193141  0.069465  0.369291  2.302049     29.207308
     15   1      2   0   2     4  0.236688      31.697      235.7      238.3      2.820  0.223061  0.025424  0.141368  2.246822     27.875824
     16   1      1   1   3     8  0.236513      33.059       11.0       10.7      0.355  0.219658  0.031373  0.173061  2.156708     51.546711
     17   1      1   2   2     8  0.235538      33.556       34.8       33.8      1.079  0.218660  0.031413  0.173961  2.125625     50.136711
     18   1      2   1   2     8  0.234482      34.102        5.0        5.3      0.382  0.217577  0.031459  0.174950  2.092591     48.660900
     19   1      2   2   0     4  0.231193      35.851       63.1       62.1      1.171  0.214202  0.031610  0.178137  1.993637     22.190231
     20   1      2   2   1     8  0.228977      37.078       19.2       21.0      1.896  0.211922  0.031722  0.180384  1.929879     41.734123
     21   1      0   0   4     2  0.228739      37.212       38.6       40.4      1.912  0.211676  0.031735  0.180631  1.923140     10.364892
     22   1      0   2   3     4  0.228386      37.412       21.1       20.4      0.671  0.211313  0.031753  0.180998  1.913218     20.528536
     23   1      1   3   0     4  0.224641      39.624        1.2        1.3      0.169  0.207445  0.031968  0.185053  1.810396     18.505640
     24   1      1   2   3     8  0.224563      39.672        5.9        6.5      0.656  0.207365  0.031973  0.185141  1.808293     36.930916
     25   1      3   0   1     4  0.224052      39.988       11.4       13.1      1.915  0.206835  0.032005  0.185719  1.794573     18.204504
     26   1      2   1   3     8  0.223800      40.145        9.8       11.0      1.368  0.206573  0.032021  0.186007  1.787824     36.153759
     27   1      2   2   2     8  0.223131      40.567       19.2       19.3      0.250  0.205880  0.032064  0.186777  1.769998     35.484375
     28   1      1   3   1     8  0.222839      40.753       29.2       28.7      0.614  0.205577  0.032084  0.187117  1.762251     35.195648
     29   1      3   1   0     4  0.222646      40.878       17.7       17.7      0.215  0.205376  0.032097  0.187343  1.757123     17.502615
     30   1      1   1   4     8  0.221702      41.493       20.9       21.5      0.661  0.204396  0.032161  0.188462  1.732185     34.087364
     31   1      3   1   1     8  0.220974      41.980        5.9        6.4      0.574  0.203638  0.032214  0.189343  1.713003     33.390587
     32   1      1   3   2     8  0.218123      43.999        2.3        1.9      0.406  0.200658  0.032438  0.192960  1.638018     30.743908
     33   1      3   1   2     8  0.216624      45.154        8.0        7.9      0.279  0.199083  0.032572  0.194989  1.598243     29.390123
     34   1      0   2   4     4  0.216623      45.154        2.5        2.4      0.086  0.199083  0.032572  0.194989  1.598239     14.694992
     35   1      2   0   4     4  0.215922      45.722        0.4        0.4      0.096  0.198343  0.032640  0.195976  1.579409     14.380607
     36   1      2   3   0     4  0.215769      45.849        0.3        0.1      0.088  0.198181  0.032655  0.196194  1.575285     14.312280
     37   1      2   2   3     8  0.215718      45.892        0.1        0.0      0.026  0.198127  0.032660  0.196268  1.573899     28.578711
     38   1      3   2   0     4  0.214946      46.551       12.3       12.2      0.265  0.197309  0.032741  0.197395  1.552832     13.943552
     39   1      2   3   1     8  0.214599      46.856        6.3        5.6      0.620  0.196941  0.032778  0.197913  1.543259     27.576113
     40   1      1   2   4     8  0.214322      47.106        4.5        3.7      0.679  0.196646  0.032809  0.198334  1.535539     27.326784
     41   1      2   1   4     8  0.213874      47.520        1.4        1.4      0.066  0.196169  0.032861  0.199025  1.522946     26.922913
     42   1      3   2   1     8  0.213845      47.547        2.6        2.6      0.134  0.196138  0.032865  0.199070  1.522129     26.896841
     43   1      3   0   3     4  0.213003      48.365        0.9        0.7      0.228  0.195236  0.032969  0.200418  1.497881     13.064798
     44   1      1   0   5     4  0.212479      48.905       11.6       11.0      0.637  0.194673  0.033039  0.201291  1.482343     12.822413
     45   1      1   3   3     8  0.212366      49.025       16.9       15.7      1.143  0.194550  0.033055  0.201484  1.478932     25.539141
     46   1      2   3   2     8  0.211680      49.785        1.2        0.6      0.323  0.193808  0.033156  0.202686  1.457760     24.888988
     47   1      3   1   3     8  0.211421      50.090        0.1        0.0      0.049  0.193525  0.033197  0.203160  1.449460     24.636862
     48   1      3   2   2     8  0.211128      50.445        5.9        5.1      0.679  0.193205  0.033246  0.203706  1.439912     24.348738
     49   1      0   4   0     2  0.211034      50.563        2.9        2.4      0.401  0.193102  0.033262  0.203885  1.436782      6.063684
     50   1      1   1   5     8  0.210992      50.616        0.6        0.4      0.101  0.193056  0.033269  0.203966  1.435366     24.212296
     51   1      0   4   1     4  0.210331      51.501       11.3        9.5      1.517  0.192326  0.033392  0.205287  1.412358     11.764430
     52   1      1   4   0     4  0.209761      52.362       22.1       20.8      1.265  0.191687  0.033514  0.206528  1.390715     11.448489
     53   1      4   0   0     2  0.209599      52.631       10.3       10.5      0.251  0.191502  0.033553  0.206906  1.384120      5.676642
     54   1      2   2   4     8  0.209599      52.631       34.5       35.3      0.842  0.191502  0.033553  0.206906  1.384117     22.706470
     55   1      1   4   1     8  0.209238      53.278        1.0        0.8      0.174  0.191089  0.033648  0.207794  1.368531     22.260412
     56   1      0   2   5     4  0.208981      53.795        1.3        1.3      0.118  0.190789  0.033724  0.208483  1.356344     10.957771
     57   1      0   4   2     4  0.208781      54.244       14.6       13.6      0.954  0.190550  0.033792  0.209067  1.345941     10.811936
     58   1      4   1   0     4  0.208775      54.257        5.3        4.9      0.338  0.190544  0.033794  0.209084  1.345645     10.807807
     59   1      2   3   3     8  0.208714      54.407       12.9       12.2      0.705  0.190470  0.033816  0.209274  1.342229     21.520416
     60   1      3   3   0     4  0.208497      54.990       19.8       20.6      0.806  0.190203  0.033906  0.210001  1.329091     10.578390

   No.  Code     H   K   L  Mult     Hw         2theta      Icalc       Iobs      Sigma      HwG     HwL       ETA       d-hkl        CORR

     61   1      3   2   3     8  0.208484      55.027       24.9       26.1      1.210  0.190187  0.033911  0.210047  1.328258     21.133865
     62   1      4   1   1     8  0.208444      55.151       10.7       11.4      0.758  0.190136  0.033930  0.210197  1.325518     21.058567
     63   1      1   3   4     8  0.208343      55.483        2.3        2.3      0.024  0.190006  0.033982  0.210595  1.318200     20.858385
     64   1      1   2   5     8  0.208333      55.520       27.2       27.2      0.265  0.189993  0.033988  0.210639  1.317387     20.836233
     65   1      3   3   1     8  0.208240      55.875        9.7        9.7      0.088  0.189869  0.034043  0.211053  1.309687     20.627089
     66   1      2   1   5     8  0.208237      55.888       10.6       10.6      0.094  0.189865  0.034045  0.211068  1.309409     20.619572
     67   1      1   4   2     8  0.208220      55.961       19.6       19.3      0.337  0.189842  0.034057  0.211151  1.307849     20.577379
     68   1      4   0   2     4  0.208165      56.217        0.5        0.5      0.017  0.189764  0.034098  0.211442  1.302360     10.214688
     69   1      3   1   4     8  0.208120      56.461       23.3       25.0      1.760  0.189697  0.034136  0.211713  1.297203     20.290974
     70   1      0   0   6     2  0.208025      57.187       16.4       17.2      0.915  0.189537  0.034254  0.212490  1.282094      4.972281
     71   1      2   4   0     4  0.208003      57.523        0.0        0.0      0.004  0.189484  0.034309  0.212833  1.275247      9.854404
     72   1      4   1   2     8  0.207995      57.775        7.2        7.7      0.611  0.189453  0.034350  0.213084  1.270155     19.575457
     73   1      2   4   1     8  0.208008      58.383        4.0        4.5      0.536  0.189410  0.034452  0.213665  1.258077     19.261560
     74   1      3   3   2     8  0.208014      58.478        3.4        3.8      0.449  0.189407  0.034468  0.213753  1.256206     19.213268
     75   1      0   4   3     4  0.208025      58.620        0.3        0.3      0.063  0.189405  0.034492  0.213882  1.253426      9.570827
     76   1      4   2   0     4  0.208061      58.952        4.1        4.4      0.287  0.189410  0.034548  0.214176  1.247001      9.488417
     77   1      4   2   1     8  0.208216      59.799        2.8        3.4      0.747  0.189484  0.034694  0.214879  1.230933     18.569040
     78   1      1   4   3     8  0.208338      60.255        2.7        2.7      0.095  0.189562  0.034774  0.215226  1.222489     18.357273
     79   1      1   1   6     8  0.208370      60.361        0.3        0.3      0.006  0.189584  0.034792  0.215304  1.220548     18.308834
     80   1      2   3   4     8  0.208403      60.465        0.1        0.1      0.003  0.189606  0.034811  0.215379  1.218642     18.261379
     81   1      2   2   5     8  0.208415      60.500       26.3       27.5      1.293  0.189614  0.034817  0.215404  1.218000     18.245409
     82   1      2   4   2     8  0.208563      60.918       27.8       26.7      1.082  0.189722  0.034891  0.215693  1.210450     18.058386
     83   1      3   2   4     8  0.208613      61.046        6.4        6.4      0.100  0.189759  0.034914  0.215778  1.208157     18.001863
     84   1      4   1   3     8  0.209051      61.990       15.2       17.1      2.181  0.190103  0.035086  0.216350  1.191537     17.596107
     85   1      4   2   2     8  0.209221      62.299       48.4       52.2      4.145  0.190241  0.035143  0.216516  1.186216     17.467655
     86   1      3   0   5     4  0.209375      62.562       20.5       21.7      1.273  0.190369  0.035192  0.216650  1.181729      8.679951
     87   1      3   3   3     8  0.209438      62.665       14.8       15.7      1.049  0.190421  0.035211  0.216699  1.179998     17.318483
     88   1      1   3   5     8  0.209735      63.120       15.2       15.2      0.150  0.190671  0.035297  0.216906  1.172357     17.136480
     89   1      0   2   6     4  0.209797      63.211       30.8       30.3      0.532  0.190725  0.035314  0.216945  1.170841      8.550288
     90   1      2   0   6     4  0.210127      63.664       28.8       28.7      0.314  0.191008  0.035400  0.217123  1.163377      8.462267
     91   1      3   1   5     8  0.210411      64.025       10.0       10.4      0.476  0.191253  0.035470  0.217249  1.157512     16.787210
     92   1      0   4   4     4  0.210751      64.429        2.8        3.1      0.360  0.191550  0.035548  0.217372  1.151025      8.318177
