Repository: xpclove/autofp

# AutoFP
AutoFP is an automated Fullprof refinement software that supports UI interfaces, as well as command-line and high-throughput modes. With it, you can efficiently solve the crystal structure analysis of X-ray diffraction and Neutron diffraction patterns.  Now, AutoFP support Python 3 !   
AutoFP Website: <http://physiworld.vipsinaapp.com/autofp.html>.  Shanghai University, Department of Physics  
GitHub: <https://github.com/xpclove/autofp>, Gitee: <https://gitee.com/xpclove/autofp>  
Email : autofp@163.com  
Authors : Xiaopeng Cui, etc.  
Citation : [J. Appl. Cryst. (2015). 48, 1581-1586](https://journals.iucr.org/paper?kc5011)

File: example/lmo/lmo.out (part 3 of 3)
 => Initial parameters ==>
 Atom    Ntyp                  X         Y         Z         B         occ.         in  fin  Spc  Mult
                             B11       B22       B33       B12       B13       B23
    369   1      3   3   9     8  0.520529     117.194        2.3        2.3      0.068  0.489584  0.057721  0.145763  0.718903     10.537700
    370   1      0   8   0     2  0.522255     117.328        7.2        6.9      0.291  0.491251  0.057832  0.145567  0.718391      2.635720
    371   1      1   7   5     8  0.522856     117.374        6.9        6.6      0.313  0.491832  0.057871  0.145499  0.718214     10.544702
    372   1      7   3   2     8  0.522868     117.375        0.3        0.3      0.014  0.491843  0.057871  0.145498  0.718210     10.544736
    373   1      2   2  10     8  0.524666     117.514       40.8       38.1      2.664  0.493580  0.057987  0.145296  0.717683     10.550234
    374   1      6   5   1     8  0.528976     117.843        1.5        1.3      0.148  0.497743  0.058263  0.144818  0.716437     10.563722
    375   1      1   6   7     8  0.530492     117.958        6.7        5.9      0.750  0.499207  0.058360  0.144652  0.716004     10.568566
    376   1      0   8   1     4  0.533055     118.151        0.4        0.3      0.077  0.501682  0.058525  0.144373  0.715279      5.288439
    377   1      2   5   8     8  0.542537     118.857        0.1        0.1      0.011  0.510840  0.059133  0.143363  0.712665     10.608894
    378   1      1   8   0     4  0.543453     118.924        1.3        1.4      0.120  0.511725  0.059192  0.143268  0.712419      5.306044
    379   1      5   6   2     8  0.545365     119.064        9.8       10.3      0.813  0.513571  0.059314  0.143069  0.711907     10.618813
    380   1      2   4   9     8  0.552617     119.588        0.4        0.3      0.056  0.520575  0.059780  0.142329  0.710002     10.645009
    381   1      1   8   1     8  0.555024     119.760        2.4        2.1      0.296  0.522900  0.059935  0.142088  0.709383     10.653939
    382   1      7   2   4     8  0.557024     119.902        1.2        1.1      0.127  0.524831  0.060063  0.141889  0.708873     10.661444
    383   1      3   6   6     8  0.558335     119.995        0.7        0.6      0.062  0.526097  0.060148  0.141759  0.708542     10.666406
    384   1      5   5   5     8  0.560494     120.147        6.7        6.1      0.643  0.528183  0.060286  0.141547  0.707999     10.674652
    385   1      1   3  10     8  0.560518     120.149        2.4        2.2      0.234  0.528206  0.060288  0.141545  0.707993     10.674745
    386   1      6   5   2     8  0.563333     120.346        0.0        0.0      0.000  0.530924  0.060469  0.141271  0.707293     10.685623
    387   1      0   8   2     4  0.567883     120.662        6.7        4.6      1.509  0.535318  0.060761  0.140834  0.706179      5.351763
    388   1      4   7   0     4  0.568059     120.675        0.7        0.5      0.161  0.535488  0.060773  0.140817  0.706136      5.352113
    389   1      4   2   9     8  0.572734     120.996        0.0        0.0      0.000  0.540003  0.061074  0.140375  0.705014     10.723026
    390   1      3   1  10     8  0.574126     121.091        0.3        0.2      0.066  0.541347  0.061163  0.140245  0.704684     10.728701
    391   1      5   2   8     8  0.577433     121.315        1.3        0.9      0.291  0.544540  0.061376  0.139939  0.703907     10.742315
    392   1      7   0   5     4  0.579538     121.457        0.1        0.1      0.022  0.546573  0.061511  0.139746  0.703418      5.375539
    393   1      4   7   1     8  0.580570     121.526        2.1        1.7      0.349  0.547570  0.061578  0.139652  0.703180     10.755404
    394   1      7   3   3     8  0.581123     121.563        6.8        5.7      1.114  0.548103  0.061613  0.139601  0.703053     10.757729
    395   1      6   1   7     8  0.588493     122.053        0.1        0.0      0.037  0.555220  0.062088  0.138940  0.701384     10.789199
    396   1      4   6   5     8  0.589743     122.135        0.2        0.1      0.066  0.556427  0.062169  0.138830  0.701105     10.794623
    397   1      2   7   5     8  0.591380     122.242        0.2        0.0      0.066  0.558008  0.062274  0.138686  0.700743     10.801769
    398   1      1   8   2     8  0.592468     122.313        0.2        0.0      0.060  0.559059  0.062344  0.138590  0.700504     10.806536
    399   1      3   7   4     8  0.600094     122.806        0.0        0.0      0.003  0.566423  0.062836  0.137933  0.698853     10.840510
    400   1      2   6   7     8  0.600862     122.856        0.7        0.7      0.077  0.567164  0.062885  0.137868  0.698690     10.843976
    401   1      7   1   5     8  0.603141     123.001       11.5       12.7      1.677  0.569364  0.063032  0.137675  0.698208     10.854327
    402   1      6   3   6     8  0.606379     123.206        0.1        0.1      0.009  0.572491  0.063241  0.137404  0.697530     10.869170
    403   1      5   6   3     8  0.608278     123.326        4.8        4.6      0.578  0.574325  0.063364  0.137246  0.697137     10.877947
    404   1      2   8   0     4  0.617039     123.872        0.3        0.3      0.051  0.582784  0.063930  0.136532  0.695358      5.459552
    405   1      4   7   2     8  0.621223     124.129        3.5        3.8      0.583  0.586823  0.064200  0.136198  0.694529     10.939146
    406   1      1   0  11     4  0.624901     124.353        2.7        2.6      0.361  0.590374  0.064437  0.135908  0.693811      5.478478
    407   1      6   4   5     8  0.628320     124.560        0.8        0.7      0.115  0.593676  0.064659  0.135642  0.693152     10.973680
    408   1      7   4   0     4  0.629746     124.646        0.4        0.3      0.054  0.595053  0.064751  0.135532  0.692880      5.490350
    409   1      6   5   3     8  0.630154     124.670        1.4        1.4      0.211  0.595447  0.064777  0.135500  0.692803     10.982713
    410   1      2   8   1     8  0.631571     124.755        0.5        0.5      0.074  0.596815  0.064869  0.135391  0.692534     10.989720
    411   1      8   0   0     2  0.634089     124.905        0.1        0.1      0.017  0.599245  0.065032  0.135199  0.692060      2.750560
    412   1      4   4   8     8  0.634098     124.906        0.7        0.7      0.092  0.599254  0.065032  0.135199  0.692059     11.002286

     -----------------------------------------------------
     BRAGG R-Factors and weight fractions for Pattern #  1
     -----------------------------------------------------

 => Phase:  1     LaMnO3              BKG brown
 => Bragg R-factor:   4.74       Vol:  244.769( 0.004)  Fract(%):  100.00( 0.62)
 => Rf-factor=  3.05             ATZ:         967.370   Brindley:  1.0000

     -----------------------------------------------------------------
      SYMBOLIC NAMES AND FINAL VALUES AND SIGMA OF REFINED PARAMETERS:
     -----------------------------------------------------------------

      ->  Parameter number    1 :       Scale_ph1_pat1    0.86926721E-01( +/-    0.38175157E-03 )
      ->  Parameter number    2 :      Cell_A_ph1_pat1     5.5364819    ( +/-    0.49071146E-04 )
      ->  Parameter number    3 :      Cell_B_ph1_pat1     5.7471275    ( +/-    0.53069365E-04 )
      ->  Parameter number    4 :      Cell_C_ph1_pat1     7.6925611    ( +/-    0.70263603E-04 )
      ->  Parameter number    5 :            Zero_pat1    0.28661705E-03( +/-    0.11194200E-02 )
      ->  Parameter number    6 :             Z_O2_ph1    0.38310744E-01( +/-    0.12134204E-03 )
      ->  Parameter number    7 :             X_O2_ph1    0.72552633    ( +/-    0.16780403E-03 )
      ->  Parameter number    8 :             Y_O2_ph1    0.30638847    ( +/-    0.16866061E-03 )
      ->  Parameter number    9 :             X_O1_ph1    0.74320279E-01( +/-    0.22930556E-03 )
      ->  Parameter number   10 :             Y_O1_ph1    0.48743778    ( +/-    0.22970728E-03 )
      ->  Parameter number   11 :             X_La_ph1   -0.77092033E-02( +/-    0.11299135E-03 )
      ->  Parameter number   12 :             Y_La_ph1    0.49038764E-01( +/-    0.11977783E-03 )
      ->  Parameter number   13 :       Asym2_ph1_pat1    0.32149713E-01( +/-    0.21407078E-02 )
      ->  Parameter number   14 :          Biso_O1_ph1    0.50109953    ( +/-    0.24325751E-01 )
      ->  Parameter number   15 :          Biso_Mn_ph1    0.21121985    ( +/-    0.29344015E-01 )
      ->  Parameter number   16 :       Asym1_ph1_pat1    0.93944505E-01( +/-    0.56314259E-02 )
      ->  Parameter number   17 :          Biso_O2_ph1    0.43959922    ( +/-    0.17461283E-01 )
      ->  Parameter number   18 :          Biso_La_ph1    0.35159579    ( +/-    0.16722417E-01 )
      ->  Parameter number   19 :           Bck_0_pat1     20.208096    ( +/-    0.11597328     )
      ->  Parameter number   20 :           Bck_1_pat1    -4.7969284    ( +/-    0.34198493     )
      ->  Parameter number   21 :           Bck_2_pat1     16.906666    ( +/-    0.94159698     )
      ->  Parameter number   22 :           Bck_3_pat1    -12.427369    ( +/-    0.82382649     )
      ->  Parameter number   23 :           Bck_4_pat1     1.9698602    ( +/-     1.7546921     )
      ->  Parameter number   24 :           Bck_5_pat1    0.97096539    ( +/-    0.99870896     )
      ->  Parameter number   25 :      U-Cagl_ph1_pat1    0.17600149    ( +/-    0.49861674E-02 )
      ->  Parameter number   26 :      V-Cagl_ph1_pat1   -0.19780582    ( +/-    0.63260202E-02 )
      ->  Parameter number   27 :      W-Cagl_ph1_pat1    0.91451585E-01( +/-    0.21644409E-02 )
      ->  Parameter number   28 :       Y-cos_ph1_pat1    0.30075790E-01( +/-    0.16156102E-02 )
      ->  Parameter number   29 :        DHG2_ref1 ..?   -0.12906417E-01( +/-    0.18187804E-02 )
      ->  Parameter number   30 :        DHLo_ref1 ..?    0.38258579E-01( +/-    0.38805432E-02 )
      ->  Parameter number   31 :        DHG2_ref2 ..?    0.27545905E-03( +/-    0.15512223E-02 )
      ->  Parameter number   32 :        DHLo_ref2 ..?   -0.58414363E-02( +/-    0.31098586E-02 )

 ------------------------------------------------------------------
 => Number of bytes for floating point variables: 4
 => Dimensions of dynamic allocated arrays in this run of FullProf:
 ------------------------------------------------------------------

 => Total approximate array memory (dynamic + static):  92105273 bytes

    MaxPOINT=    60000 Max.num. of points(+int. Inten.)/diffraction pattern       
    MaxREFLT=    20000 Max.num. of reflections/diffraction pattern               
    MaxPARAM=      300 Max.num. of refinable parameters                          
    MaxOVERL=     2096 Max.num. of overlapping reflections                       

 ----------------------------------------------------------
 => Number of bytes for floating point arrays: 4
 => Dimensions of fixed arrays in this release of FullProf:
 ----------------------------------------------------------

    NPATT   =       80 Max.num. of powder diffraction patterns                    
    NATS    =      830 Max.num. of atoms (all kind) in asymmetric unit            
    MPAR    =      800 Max.num. of non atomic parameters/phase                    
    IEXCL   =       30 Max.num. of excluded regions                               
    IBACP   =      277 Max.num. of background points for interpolation            
    NPHT    =       16 Max.num. of phases                                         
    NMAGM   =        8 Max.num. of rotation-matrices sets for magnetic structure  
    NBASIS  =       12 Max.num. of basis functions associated to a single atom    
    NIREPS  =        9 Max.num. of irreducible representations to be combined     
    N_EQ    =      384 Max.num. of user-supplied symmetry operators/propagation vectors
    NGL     =      300 Max.num. of global parameters/diffraction pattern          
    N_LINC  =       30 Max.num. of global linear restraints                        
    NAT_P   =       64 Max.num. of atomic parameters per atom                     
    NCONST  =      500 Max.num. of slack constraints per phase                    
    N_SPE   =       16 Max.num. of different chemical species                     
    N_FORM  =       60 Max.num. of scattering factor values in a table            
    NPR     =      150 Max.num. of points defining a numerical profile            
    INPR    =       25 Max.num. of different numerical peak shapes                
    NPRC    =      150 Max.num. of terms in the table for correcting intensities  
    NSOL    =       10 Max.num. of solutions to be stored in Montecarlo searchs   

 
              CPU Time:     0.360 seconds
                            0.006 minutes

 => Run finished at:     Date: 10/05/2014  Time: 21:28:20.042
