Repository: xpclove/autofp

# AutoFP
AutoFP is an automated Fullprof refinement software that supports UI interfaces, as well as command-line and high-throughput modes. With it, you can efficiently solve the crystal structure analysis of X-ray diffraction and Neutron diffraction patterns.  Now, AutoFP support Python 3 !   
AutoFP Website: <http://physiworld.vipsinaapp.com/autofp.html>.  Shanghai University, Department of Physics  
GitHub: <https://github.com/xpclove/autofp>, Gitee: <https://gitee.com/xpclove/autofp>  
Email : autofp@163.com  
Authors : Xiaopeng Cui, etc.  
Citation : [J. Appl. Cryst. (2015). 48, 1581-1586](https://journals.iucr.org/paper?kc5011) 

> ## 🧠 v1.7 beta (2026-06-28) — major upgrade over [v1.5 stable](https://github.com/xpclove/autofp/releases/tag/v_1.5.1)
> 
> 🧠 **RL-FP** Deep Learning refinement engine · 🔄 **PyQt5** migration · ⏱ **TOF** mode · 🎨 **UI** enhancements · 📊 **prf2fig** plotting
> 
> 📖 **v1.7 beta15** → [Release Notes & Downloads](https://github.com/xpclove/autofp/releases/tag/v1.7b15)

## How To Use AutoFP?
Python UI program entry (Windows, Linux)

		python autofp.py start UI
		1) click "Open" *.pcr file( with *.dat in the same folder), "Autoslect", "Run"
		2) click "Autoselect" button to select the refinement parameters
				"cycle = 0 " represent auto-select the cycles number;
				"cycle = n > 0 " represent run n cycles
		3) click "Run" button  to autorun  the refinement 

Python Shell program entry (Windows, Linux)

		pyhton shautofp.py -c 1 -a *.pcr
			-c 1 : cycle number 1；set "-c 0" indicates the automatic determination of the number of cycles
			-a : autoselect parameters
			*.pcr : Fullprof task pcr path ( with *.dat in the same folder)


How to compile *.msi for Windows ? ( It is recommended to use Windows 7/10 to compile )

		You can use the already compiled MSI installation package in AutoFP_v_xxx.zip. Or you can recompile it.
		Run make.bat to creat autofp.msi(msi.bat needs software "AdvancedInstaller" )
		pack.bat needs to configure "the directory of python2.7" and "install py2exe version 0.6.9" if you use Python 2.7。

Program setting (Windows, Linux)

	(AutoFP Directory)/setting.txt

	 "fp2k_path": "pathto\\fp2k.exe"	
	  # This key indicates the absolute path of fullprof core fp2k. If you set it to "fp2k", the program will use the built-in fullprof 2017 version of fp2k. Windows: fp2k.exe (Fullprof 2017), Linux: fp2k(Fullprof 2021 -> Ubuntu 20.04+)。
	  # If you use Ubuntu 16.04, plese use Fullprof 2017.

## Document:
For more detailed documentation, check out this Website <http://physiworld.vipsinaapp.com/document.html>  
[[BaiduYun]](https://yun.baidu.com/s/15clky),   [[OneDrive]](https://1drv.ms/f/c/3ad03857dd502d37/QjctUN1XONAggDrrBQAAAAAAfkiNCVYadfO4Dw)

Python2.7 Autofp UI Video tutorial:  
[1) Y2O3 Xray demo @ Windows](https://yun.baidu.com/s/15clky?fid=410847280290602&fpath=%2FAutoFP%2Flearning_video%2FY2O3_Demo.mp4)  
[2) PbSO4 Neutron CW demo @ Windows](https://yun.baidu.com/s/15clky?fid=12898505734654&fpath=%2FAutoFP%2Flearning_video%2FPbSO4_Demo.mp4)

Example:  
The examples are in the Program folder (such as C:\Program Files(x86)\AutoFP\) with the directory bane example.zip. At present, the refined results of all the examples have reached the level of the original Fullprof examples.

## Reference:
1. [Xiaopeng Cui, etc. A GUI for highly automated Rietveld refinement using an expert system algorithm based on FullProf ( 2015 )](https://journals.iucr.org/paper?kc5011).  [J. Appl. Cryst. (2015). 48, 1581-1586](https://journals.iucr.org/paper?kc5011) 
2. [Xiaopeng Cui, etc. Design and Application of AutoFP: A Program for High-Throughput and Automated Rietveld Refinement Based on AI Algorithm ( 2016 )](https://yun.baidu.com/s/15clky#list/path=%2FAutoFP%2Fdoc)

File: example/pbso4a/pbso4a.pcr
COMM PbSO4 D1A(ILL),Rietveld Round Robin, R.J. Hill,JApC 25,589(1992)
! Files => DAT-file: pbso4a,  PCR-file: pbso4a
!Job Npr Nph Nba Nex Nsc Nor Dum Iwg Ilo Ias Res Ste Nre Cry Uni Cor Opt Aut
   1   7   1   0   2   0   0   0   0   0   0   0   0   0   0   0   0   1   1
!
!Ipr Ppl Ioc Mat Pcr Ls1 Ls2 Ls3 NLI Prf Ins Rpa Sym Hkl Fou Sho Ana
   0   0   1   0   1   0   4   0   0   1   6  -1   1   0   0   1   1
!
! Lambda1  Lambda2    Ratio    Bkpos    Wdt    Cthm     muR   AsyLim   Rpolarz  2nd-muR -> Patt# 1
 1.912000 1.912000  1.00000   70.000  6.0000  0.0000  0.0000  160.00    0.0000  0.0000
!
!NCY  Eps  R_at  R_an  R_pr  R_gl     Thmin       Step       Thmax    PSD    Sent0
  5  0.10  1.00  1.00  1.00  1.00     10.0000   0.050000   155.4500   0.000   0.000
!
! Excluded regions (LowT  HighT) for Pattern#  1
        0.00       10.00
      154.00      180.00
! 
!
       0    !Number of refined parameters
!
!  Zero    Code    SyCos    Code   SySin    Code  Lambda     Code MORE ->Patt# 1
 -0.09458    0.0  0.00000    0.0  0.00000    0.0 0.000000    0.00   0
!   Background coefficients/codes  for Pattern#  1  (Polynomial of 6th degree)
     209.478      42.552      35.084     -35.864     -32.740      19.993
        0.00        0.00        0.00        0.00        0.00        0.00
!-------------------------------------------------------------------------------
!  Data for PHASE number:   1  ==> Current R_Bragg for Pattern#  1:     0.00
!-------------------------------------------------------------------------------
 PbSO4          ROTAX   164.739258 -0.991172075 -4.58581513E-03 -0.132498026
!
!Nat Dis Ang Pr1 Pr2 Pr3 Jbt Irf Isy Str Furth       ATZ    Nvk Npr More
   5   0   0 0.0 0.0 1.0   0   0   0   0   0       1213.030   0   7   1
!
!Jvi Jdi Hel Sol Mom Ter  Brind   RMua    RMub    RMuc   Jtyp  Nsp_Ref Ph_Shift N_Domains
   3   0   0   0   0   0  1.0000  0.0000  0.0000  0.0000    1      0      0      0
!
P n m a                  <--Space group symbol
!Atom   Typ       X        Y        Z     Biso       Occ     In Fin N_t Spc /Codes
!    beta11   beta22   beta33   beta12   beta13   beta23  /Codes
Pb     PB      0.19790  0.25000  0.17721  0.00000   0.50000   0   0   2    0  #color 1 0 0.5 1
                  0.00     0.00     0.00     0.00      0.00
      0.00377  0.01779  0.00667  0.00000  0.00031   0.00000
         0.00     0.00     0.00     0.00     0.00      0.00
S      S       0.06455  0.25000  0.68498  0.00000   0.50000   0   0   2    0  #radius 0.6 color 0 1 1 1
                  0.00     0.00     0.00     0.00      0.00
      0.00259  0.00689  0.00469  0.00000  0.00077   0.00000
         0.00     0.00     0.00     0.00     0.00      0.00
O1     O       0.91867  0.25000  0.55565  0.00000   0.50000   0   0   2    0  #color yellow CONN S O 0 1.7
                  0.00     0.00     0.00     0.00      0.00
      0.00355  0.02573  0.01004  0.00000 -0.00402   0.00000
         0.00     0.00     0.00     0.00     0.00      0.00
O2     O       0.19308  0.25000  0.54286  0.00000   0.50000   0   0   2    0  #color yellow
                  0.00     0.00     0.00     0.00      0.00
      0.00502  0.01669  0.00700  0.00000  0.00329   0.00000
         0.00     0.00     0.00     0.00     0.00      0.00
O3     O       0.08073  0.02709  0.80841  0.00000   1.00000   0   0   2    0  #color yellow
                  0.00     0.00     0.00     0.00      0.00
      0.00504  0.00917  0.00743  0.00099  0.00092   0.00327
         0.00     0.00     0.00     0.00     0.00      0.00
!-------> Profile Parameters for Pattern #  1
!  Scale        Shape1      Bov      Str1      Str2      Str3   Strain-Model
  1.3869       0.00000   0.00000   0.00000   0.00000   0.00000       0
     0.00000     0.000     0.000     0.000     0.000     0.000
!       U         V          W           X          Y        GauSiz   LorSiz Size-Model
   0.157022  -0.473400   0.406122   0.000000   0.085969   0.000000   0.000000    0
      0.000      0.000      0.000      0.000      0.000      0.000      0.000
!     a          b         c        alpha      beta       gamma      #Cell Info
   8.478361   5.396673   6.957972  90.000000  90.000000  90.000000   #BOX -0.25 1.25 -0.15 1.15 -0.15 1.15
    0.00000    0.00000    0.00000    0.00000    0.00000    0.00000
!  Pref1    Pref2      Asy1     Asy2     Asy3     Asy4      S_L      D_L
  0.00000  0.00000  0.38234  0.04024 -0.36144  0.00000  0.00000  0.00000
     0.00     0.00     0.00     0.00     0.00     0.00     0.00     0.00
!  2Th1/TOF1    2Th2/TOF2  Pattern # 1
      10.000     154.000       1

File: example/pbso4a/pbso4a_16-4.96_atom[1][x,z].pcr
COMM PbSO4 D1A(ILL),Rietveld Round Robin, R.J. Hill,JApC 25,589(1992)
! Files => DAT-file: pbso4a,  PCR-file: pbso4a
!Job Npr Nph Nba Nex Nsc Nor Dum Iwg Ilo Ias Res Ste Nre Cry Uni Cor Opt Aut
   1   7   1   0   2   0   0   0   0   0   0   0   0   0   0   0   0   1   1
!
!Ipr Ppl Ioc Mat Pcr Ls1 Ls2 Ls3 NLI Prf Ins Rpa Sym Hkl Fou Sho Ana
   0   0   1   0   1   0   4   0   0   1   6  -1   1   0   0   1   1
!
! Lambda1  Lambda2    Ratio    Bkpos    Wdt    Cthm     muR   AsyLim   Rpolarz  2nd-muR -> Patt# 1
 1.912000 1.912000  1.00000   70.000  6.0000  0.0000  0.0000  160.00    0.0000  0.0000
!
!NCY  Eps  R_at  R_an  R_pr  R_gl     Thmin       Step       Thmax    PSD    Sent0
  5  0.10  1.00  1.00  1.00  1.00     10.0000   0.050000   155.4500   0.000   0.000
!
! Excluded regions (LowT  HighT) for Pattern#  1
        0.00       10.00
      154.00      180.00
! 
!
       0    !Number of refined parameters
!
!  Zero    Code    SyCos    Code   SySin    Code  Lambda     Code MORE ->Patt# 1
 -0.09458    0.0  0.00000    0.0  0.00000    0.0 0.000000    0.00   0
!   Background coefficients/codes  for Pattern#  1  (Polynomial of 6th degree)
     209.478      42.552      35.084     -35.864     -32.740      19.993
        0.00        0.00        0.00        0.00        0.00        0.00
!-------------------------------------------------------------------------------
!  Data for PHASE number:   1  ==> Current R_Bragg for Pattern#  1:     0.00
!-------------------------------------------------------------------------------
 PbSO4          ROTAX   164.739258 -0.991172075 -4.58581513E-03 -0.132498026
!
!Nat Dis Ang Pr1 Pr2 Pr3 Jbt Irf Isy Str Furth       ATZ    Nvk Npr More
   5   0   0 0.0 0.0 1.0   0   0   0   0   0       1213.030   0   7   1
!
!Jvi Jdi Hel Sol Mom Ter  Brind   RMua    RMub    RMuc   Jtyp  Nsp_Ref Ph_Shift N_Domains
   3   0   0   0   0   0  1.0000  0.0000  0.0000  0.0000    1      0      0      0
!
P n m a                  <--Space group symbol
!Atom   Typ       X        Y        Z     Biso       Occ     In Fin N_t Spc /Codes
!    beta11   beta22   beta33   beta12   beta13   beta23  /Codes
Pb     PB      0.19790  0.25000  0.17721  0.00000   0.50000   0   0   2    0  #color 1 0 0.5 1
                  0.00     0.00     0.00     0.00      0.00
      0.00377  0.01779  0.00667  0.00000  0.00031   0.00000
         0.00     0.00     0.00     0.00     0.00      0.00
S      S       0.06455  0.25000  0.68498  0.00000   0.50000   0   0   2    0  #radius 0.6 color 0 1 1 1
                  0.00     0.00     0.00     0.00      0.00
      0.00259  0.00689  0.00469  0.00000  0.00077   0.00000
         0.00     0.00     0.00     0.00     0.00      0.00
O1     O       0.90867  0.25000  0.59565  0.00000   0.50000   0   0   2    0  #color yellow CONN S O 0 1.7
                  0.00     0.00     0.00     0.00      0.00
      0.00355  0.02573  0.01004  0.00000 -0.00402   0.00000
         0.00     0.00     0.00     0.00     0.00      0.00
O2     O       0.19308  0.25000  0.54286  0.00000   0.50000   0   0   2    0  #color yellow
                  0.00     0.00     0.00     0.00      0.00
      0.00502  0.01669  0.00700  0.00000  0.00329   0.00000
         0.00     0.00     0.00     0.00     0.00      0.00
O3     O       0.08073  0.02709  0.80841  0.00000   1.00000   0   0   2    0  #color yellow
                  0.00     0.00     0.00     0.00      0.00
      0.00504  0.00917  0.00743  0.00099  0.00092   0.00327
         0.00     0.00     0.00     0.00     0.00      0.00
!-------> Profile Parameters for Pattern #  1
!  Scale        Shape1      Bov      Str1      Str2      Str3   Strain-Model
  1.4869       0.00000   0.00000   0.00000   0.00000   0.00000       0
     0.00000     0.000     0.000     0.000     0.000     0.000
!       U         V          W           X          Y        GauSiz   LorSiz Size-Model
   0.167022  -0.473400   0.426122   0.000000   0.085969   0.000000   0.000000    0
      0.000      0.000      0.000      0.000      0.000      0.000      0.000
!     a          b         c        alpha      beta       gamma      #Cell Info
   8.478361   5.396673   6.957972  90.000000  90.000000  90.000000   #BOX -0.25 1.25 -0.15 1.15 -0.15 1.15
    0.00000    0.00000    0.00000    0.00000    0.00000    0.00000
!  Pref1    Pref2      Asy1     Asy2     Asy3     Asy4      S_L      D_L
  0.00000  0.00000  0.38234  0.04024 -0.36144  0.00000  0.00000  0.00000
     0.00     0.00     0.00     0.00     0.00     0.00     0.00     0.00
!  2Th1/TOF1    2Th2/TOF2  Pattern # 1
      10.000     154.000       1

File: example/pbso4a/pbso4a_16-4.99_atom[1][x].pcr
COMM PbSO4 D1A(ILL),Rietveld Round Robin, R.J. Hill,JApC 25,589(1992)
! Files => DAT-file: pbso4a,  PCR-file: pbso4a
!Job Npr Nph Nba Nex Nsc Nor Dum Iwg Ilo Ias Res Ste Nre Cry Uni Cor Opt Aut
   1   7   1   0   2   0   0   0   0   0   0   0   0   0   0   0   0   1   1
!
!Ipr Ppl Ioc Mat Pcr Ls1 Ls2 Ls3 NLI Prf Ins Rpa Sym Hkl Fou Sho Ana
   0   0   1   0   1   0   4   0   0   1   6  -1   1   0   0   1   1
!
! Lambda1  Lambda2    Ratio    Bkpos    Wdt    Cthm     muR   AsyLim   Rpolarz  2nd-muR -> Patt# 1
 1.912000 1.912000  1.00000   70.000  6.0000  0.0000  0.0000  160.00    0.0000  0.0000
!
!NCY  Eps  R_at  R_an  R_pr  R_gl     Thmin       Step       Thmax    PSD    Sent0
  5  0.10  1.00  1.00  1.00  1.00     10.0000   0.050000   155.4500   0.000   0.000
!
! Excluded regions (LowT  HighT) for Pattern#  1
        0.00       10.00
      154.00      180.00
! 
!
       0    !Number of refined parameters
!
!  Zero    Code    SyCos    Code   SySin    Code  Lambda     Code MORE ->Patt# 1
 -0.09458    0.0  0.00000    0.0  0.00000    0.0 0.000000    0.00   0
!   Background coefficients/codes  for Pattern#  1  (Polynomial of 6th degree)
     209.478      42.552      35.084     -35.864     -32.740      19.993
        0.00        0.00        0.00        0.00        0.00        0.00
!-------------------------------------------------------------------------------
!  Data for PHASE number:   1  ==> Current R_Bragg for Pattern#  1:     0.00
!-------------------------------------------------------------------------------
 PbSO4          ROTAX   164.739258 -0.991172075 -4.58581513E-03 -0.132498026
!
!Nat Dis Ang Pr1 Pr2 Pr3 Jbt Irf Isy Str Furth       ATZ    Nvk Npr More
   5   0   0 0.0 0.0 1.0   0   0   0   0   0       1213.030   0   7   1
!
!Jvi Jdi Hel Sol Mom Ter  Brind   RMua    RMub    RMuc   Jtyp  Nsp_Ref Ph_Shift N_Domains
   3   0   0   0   0   0  1.0000  0.0000  0.0000  0.0000    1      0      0      0
!
P n m a                  <--Space group symbol
!Atom   Typ       X        Y        Z     Biso       Occ     In Fin N_t Spc /Codes
!    beta11   beta22   beta33   beta12   beta13   beta23  /Codes
Pb     PB      0.19790  0.25000  0.16721  0.00000   0.50000   0   0   2    0  #color 1 0 0.5 1
                  0.00     0.00     0.00     0.00      0.00
      0.00377  0.01779  0.00667  0.00000  0.00031   0.00000
         0.00     0.00     0.00     0.00     0.00      0.00
S      S       0.06455  0.25000  0.68498  0.00000   0.50000   0   0   2    0  #radius 0.6 color 0 1 1 1
                  0.00     0.00     0.00     0.00      0.00
      0.00259  0.00689  0.00469  0.00000  0.00077   0.00000
         0.00     0.00     0.00     0.00     0.00      0.00
O1     O       0.90867  0.25000  0.59565  0.00000   0.50000   0   0   2    0  #color yellow CONN S O 0 1.7
                  0.00     0.00     0.00     0.00      0.00
      0.00355  0.02573  0.01004  0.00000 -0.00402   0.00000
         0.00     0.00     0.00     0.00     0.00      0.00
O2     O       0.19308  0.25000  0.54286  0.00000   0.50000   0   0   2    0  #color yellow
                  0.00     0.00     0.00     0.00      0.00
      0.00502  0.01669  0.00700  0.00000  0.00329   0.00000
         0.00     0.00     0.00     0.00     0.00      0.00
O3     O       0.08073  0.02709  0.80841  0.00000   1.00000   0   0   2    0  #color yellow
                  0.00     0.00     0.00     0.00      0.00
      0.00504  0.00917  0.00743  0.00099  0.00092   0.00327
         0.00     0.00     0.00     0.00     0.00      0.00
!-------> Profile Parameters for Pattern #  1
!  Scale        Shape1      Bov      Str1      Str2      Str3   Strain-Model
  1.4869       0.00000   0.00000   0.00000   0.00000   0.00000       0
     0.00000     0.000     0.000     0.000     0.000     0.000
!       U         V          W           X          Y        GauSiz   LorSiz Size-Model
   0.167022  -0.473400   0.426122   0.000000   0.085969   0.000000   0.000000    0
      0.000      0.000      0.000      0.000      0.000      0.000      0.000
!     a          b         c        alpha      beta       gamma      #Cell Info
   8.478361   5.396673   6.957972  90.000000  90.000000  90.000000   #BOX -0.25 1.25 -0.15 1.15 -0.15 1.15
    0.00000    0.00000    0.00000    0.00000    0.00000    0.00000
!  Pref1    Pref2      Asy1     Asy2     Asy3     Asy4      S_L      D_L
  0.00000  0.00000  0.38234  0.04024 -0.36144  0.00000  0.00000  0.00000
     0.00     0.00     0.00     0.00     0.00     0.00     0.00     0.00
!  2Th1/TOF1    2Th2/TOF2  Pattern # 1
      10.000     154.000       1

File: example/pbso4a/raw.pcr
COMM PbSO4 D1A(ILL),Rietveld Round Robin, R.J. Hill,JApC 25,589(1992)
! Current global Chi2 (Bragg contrib.) =      2.080    
! Files => DAT-file: pbso4.dat,  PCR-file: pbso4a
!Job Npr Nph Nba Nex Nsc Nor Dum Iwg Ilo Ias Res Ste Nre Cry Uni Cor Opt Aut
   1   7   1   0   2   0   0   0   0   0   0   0   0   0   0   0   0   1   1
!
!Ipr Ppl Ioc Mat Pcr Ls1 Ls2 Ls3 NLI Prf Ins Rpa Sym Hkl Fou Sho Ana
   0   0   1   0   1   0   4   0   0   1   6  -1   1   0   0   1   1
!
! Lambda1  Lambda2    Ratio    Bkpos    Wdt    Cthm     muR   AsyLim   Rpolarz  2nd-muR -> Patt# 1
 1.912000 1.912000  1.00000   70.000  6.0000  0.0000  0.0000  160.00    0.0000  0.0000
!
!NCY  Eps  R_at  R_an  R_pr  R_gl     Thmin       Step       Thmax    PSD    Sent0
  5  0.10  1.00  1.00  1.00  1.00     10.0000   0.050000   155.4500   0.000   0.000
!
! Excluded regions (LowT  HighT) for Pattern#  1
        0.00       10.00
      154.00      180.00
! 
!
      51    !Number of refined parameters
!
!  Zero    Code    SyCos    Code   SySin    Code  Lambda     Code MORE ->Patt# 1
 -0.09458   81.0  0.00000    0.0  0.00000    0.0 0.000000    0.00   0
!   Background coefficients/codes  for Pattern#  1  (Polynomial of 6th degree)
     209.478      42.552      35.084     -35.864     -32.740      19.993
       21.00       31.00       41.00       51.00       61.00       71.00
!-------------------------------------------------------------------------------
!  Data for PHASE number:   1  ==> Current R_Bragg for Pattern#  1:     0.00
!-------------------------------------------------------------------------------
 PbSO4          ROTAX   164.739258 -0.991172075 -4.58581513E-03 -0.132498026
!
!Nat Dis Ang Pr1 Pr2 Pr3 Jbt Irf Isy Str Furth       ATZ    Nvk Npr More
   5   0   0 0.0 0.0 1.0   0   0   0   0   0       1213.030   0   7   1
!
!Jvi Jdi Hel Sol Mom Ter  Brind   RMua    RMub    RMuc   Jtyp  Nsp_Ref Ph_Shift N_Domains
   3   0   0   0   0   0  1.0000  0.0000  0.0000  0.0000    1      0      0      0
!
P n m a                  <--Space group symbol
!Atom   Typ       X        Y        Z     Biso       Occ     In Fin N_t Spc /Codes
!    beta11   beta22   beta33   beta12   beta13   beta23  /Codes
Pb     PB      0.18790  0.25000  0.16721  0.00000   0.50000   0   0   2    0  #color 1 0 0.5 1
                171.00     0.00   181.00     0.00      0.00
      0.00377  0.01779  0.00667  0.00000  0.00031   0.00000
       301.00   311.00   321.00     0.00   331.00      0.00
S      S       0.06455  0.25000  0.68498  0.00000   0.50000   0   0   2    0  #radius 0.6 color 0 1 1 1
                191.00     0.00   201.00     0.00      0.00
      0.00259  0.00689  0.00469  0.00000  0.00077   0.00000
       341.00   351.00   361.00     0.00   371.00      0.00
O1     O       0.90867  0.25000  0.59565  0.00000   0.50000   0   0   2    0  #color yellow CONN S O 0 1.7
                211.00     0.00   221.00     0.00      0.00
      0.00355  0.02573  0.01004  0.00000 -0.00402   0.00000
       381.00   391.00   401.00     0.00   411.00      0.00
O2     O       0.19308  0.25000  0.54286  0.00000   0.50000   0   0   2    0  #color yellow
                231.00     0.00   241.00     0.00      0.00
      0.00502  0.01669  0.00700  0.00000  0.00329   0.00000
       421.00   431.00   441.00     0.00   451.00      0.00
O3     O       0.08073  0.02709  0.80841  0.00000   1.00000   0   0   2    0  #color yellow
                251.00   261.00   271.00     0.00      0.00
      0.00504  0.00917  0.00743  0.00099  0.00092   0.00327
       461.00   471.00   481.00   491.00   501.00    511.00
!-------> Profile Parameters for Pattern #  1
!  Scale        Shape1      Bov      Str1      Str2      Str3   Strain-Model
  1.4869       0.00000   0.00000   0.00000   0.00000   0.00000       0
    11.00000     0.000     0.000     0.000     0.000     0.000
!       U         V          W           X          Y        GauSiz   LorSiz Size-Model
   0.167022  -0.473400   0.426122   0.000000   0.085969   0.000000   0.000000    0
    121.000    131.000    141.000      0.000    151.000      0.000      0.000
!     a          b         c        alpha      beta       gamma      #Cell Info
   8.478361   5.396673   6.957972  90.000000  90.000000  90.000000   #BOX -0.25 1.25 -0.15 1.15 -0.15 1.15
   91.00000  101.00000  111.00000    0.00000    0.00000    0.00000
!  Pref1    Pref2      Asy1     Asy2     Asy3     Asy4      S_L      D_L
  0.00000  0.00000  0.38234  0.04024 -0.36144  0.00000  0.00000  0.00000
     0.00     0.00   161.00   281.00   291.00     0.00     0.00     0.00
!  2Th1/TOF1    2Th2/TOF2  Pattern to plot
      10.000     154.000       1
