Repository: xpclove/autofp

# AutoFP
AutoFP is an automated Fullprof refinement software that supports UI interfaces, as well as command-line and high-throughput modes. With it, you can efficiently solve the crystal structure analysis of X-ray diffraction and Neutron diffraction patterns.  Now, AutoFP support Python 3 !   
AutoFP Website: <http://physiworld.vipsinaapp.com/autofp.html>.  Shanghai University, Department of Physics  
GitHub: <https://github.com/xpclove/autofp>, Gitee: <https://gitee.com/xpclove/autofp>  
Email : autofp@163.com  
Authors : Xiaopeng Cui, etc.  
Citation : [J. Appl. Cryst. (2015). 48, 1581-1586](https://journals.iucr.org/paper?kc5011) 

> ## 🧠 v1.7 beta (2026-06-28) — major upgrade over [v1.5 stable](https://github.com/xpclove/autofp/releases/tag/v_1.5.1)
> 
> 🧠 **RL-FP** Deep Learning refinement engine · 🔄 **PyQt5** migration · ⏱ **TOF** mode · 🎨 **UI** enhancements · 📊 **prf2fig** plotting
> 
> 📖 **v1.7 beta15** → [Release Notes & Downloads](https://github.com/xpclove/autofp/releases/tag/v1.7b15)

## How To Use AutoFP?
Python UI program entry (Windows, Linux)

		python autofp.py start UI
		1) click "Open" *.pcr file( with *.dat in the same folder), "Autoslect", "Run"
		2) click "Autoselect" button to select the refinement parameters
				"cycle = 0 " represent auto-select the cycles number;
				"cycle = n > 0 " represent run n cycles
		3) click "Run" button  to autorun  the refinement 

Python Shell program entry (Windows, Linux)

		pyhton shautofp.py -c 1 -a *.pcr
			-c 1 : cycle number 1；set "-c 0" indicates the automatic determination of the number of cycles
			-a : autoselect parameters
			*.pcr : Fullprof task pcr path ( with *.dat in the same folder)


How to compile *.msi for Windows ? ( It is recommended to use Windows 7/10 to compile )

		You can use the already compiled MSI installation package in AutoFP_v_xxx.zip. Or you can recompile it.
		Run make.bat to creat autofp.msi(msi.bat needs software "AdvancedInstaller" )
		pack.bat needs to configure "the directory of python2.7" and "install py2exe version 0.6.9" if you use Python 2.7。

Program setting (Windows, Linux)

	(AutoFP Directory)/setting.txt

	 "fp2k_path": "pathto\\fp2k.exe"	
	  # This key indicates the absolute path of fullprof core fp2k. If you set it to "fp2k", the program will use the built-in fullprof 2017 version of fp2k. Windows: fp2k.exe (Fullprof 2017), Linux: fp2k(Fullprof 2021 -> Ubuntu 20.04+)。
	  # If you use Ubuntu 16.04, plese use Fullprof 2017.

## Document:
For more detailed documentation, check out this Website <http://physiworld.vipsinaapp.com/document.html>  
[[BaiduYun]](https://yun.baidu.com/s/15clky),   [[OneDrive]](https://1drv.ms/f/c/3ad03857dd502d37/QjctUN1XONAggDrrBQAAAAAAfkiNCVYadfO4Dw)

Python2.7 Autofp UI Video tutorial:  
[1) Y2O3 Xray demo @ Windows](https://yun.baidu.com/s/15clky?fid=410847280290602&fpath=%2FAutoFP%2Flearning_video%2FY2O3_Demo.mp4)  
[2) PbSO4 Neutron CW demo @ Windows](https://yun.baidu.com/s/15clky?fid=12898505734654&fpath=%2FAutoFP%2Flearning_video%2FPbSO4_Demo.mp4)

Example:  
The examples are in the Program folder (such as C:\Program Files(x86)\AutoFP\) with the directory bane example.zip. At present, the refined results of all the examples have reached the level of the original Fullprof examples.

## Reference:
1. [Xiaopeng Cui, etc. A GUI for highly automated Rietveld refinement using an expert system algorithm based on FullProf ( 2015 )](https://journals.iucr.org/paper?kc5011).  [J. Appl. Cryst. (2015). 48, 1581-1586](https://journals.iucr.org/paper?kc5011) 
2. [Xiaopeng Cui, etc. Design and Application of AutoFP: A Program for High-Throughput and Automated Rietveld Refinement Based on AI Algorithm ( 2016 )](https://yun.baidu.com/s/15clky#list/path=%2FAutoFP%2Fdoc)

File: example/pbso4a/pbso4a.sum


        **********************************************************
        ** PROGRAM FullProf.2k (Version 5.40 - Mar2014-ILL JRC) **
        **********************************************************
                       M U L T I -- P A T T E R N                 
            Rietveld, Profile Matching & Integrated Intensity     
                 Refinement of X-ray and/or Neutron Data


    Date: 18/05/2014  Time: 22:30:38.205                              

 => PCR file code: pbso4a
 => DAT file code: pbso4.dat            -> Relative contribution: 1.0000                                                            
 => Title: PbSO4 D1A(ILL),Rietveld Round Robin, R.J. Hill,JApC 25,589(1992)

 ==> CONDITIONS OF THIS RUN FOR PATTERN No.:  1

 => Global Refinement of neutron powder data                                                                                        
 => The    7th default profile function was selected

 => Data in D1A,D2B format as prepared by D1A(D2B)SUM for pattern:  1
 => Analysis of refinement at the end
 => Wavelengths:  1.91200 1.91200
 => Cos(Monochromator angle)=   0.0000
 => Absorption correction (AC), muR-eff =   0.0000  0.0000
 => Base of peaks: 2.0*HW*    6.00
 ==> Angular range, step and number of points:
     2Thmin:      10.000000  2Thmax:     155.449997  Step:       0.050000  No. of points:   2910
 =>-------> Pattern#  1
 => Crystal Structure Refinement for phase: 1
 => The density (volumic mass) of phase 1 is:    6.327 g/cm3
 => Scor: 2.2699

 ==> RESULTS OF REFINEMENT:


 => No. of fitted parameters:   51


------------------------------------------------------------------------------
 => Phase No.  1  PbSO4          ROTAX   164.739258 -0.99P n m a             
------------------------------------------------------------------------------

 =>  No. of reflections for pattern#:   1:   207  


 ==> ATOM PARAMETERS:

  Name      x     sx       y     sy       z      sz      B   sB   occ. socc.  Mult
 Pb      0.18790(   7)  0.25000(   0)  0.16721(  11)  0.000(  0)  0.500(  0)    4
 S       0.06455(  23)  0.25000(   0)  0.68498(  33)  0.000(  0)  0.500(  0)    4
 O1      0.90867(  13)  0.25000(   0)  0.59565(  15)  0.000(  0)  0.500(  0)    4
 O2      0.19308(  14)  0.25000(   0)  0.54286(  19)  0.000(  0)  0.500(  0)    4
 O3      0.08073(   9)  0.02709(  12)  0.80841(  11)  0.000(  0)  1.000(  0)    8

 =>   Anisotropic Betas*1E04

 Name        B11     B22     B33     B12     B13     B23  
            sB11    sB22    sB33    sB12    sB13    sB23  

 Pb         37.7   177.9    66.7     0.0     3.1     0.0
             1.1     3.3     1.9     0.0     1.5     0.0
 S          25.9    68.9    46.9     0.0     7.7     0.0
             3.1     7.3     5.1     0.0     4.8     0.0
 O1         35.5   257.3   100.4     0.0   -40.2     0.0
             2.0     5.5     3.1     0.0     1.8     0.0
 O2         50.2   166.9    70.0     0.0    32.9     0.0
             2.0     5.7     2.7     0.0     2.1     0.0
 O3         50.4    91.7    74.3     9.9     9.2    32.7
             1.3     3.0     1.9     1.5     1.5     1.8

 ==> PROFILE PARAMETERS FOR PATTERN#  1

 => Cell parameters      :
                              8.47836   0.00010
                              5.39667   0.00007
                              6.95797   0.00009
                             90.00000   0.00000
                             90.00000   0.00000
                             90.00000   0.00000
 
 => overall scale factor :      1.486887932     0.003761340
 => Eta(p-v) or m(p-vii) :    0.00000   0.00000
 => Overall tem. factor  :    0.00000   0.00000
 => Halfwidth parameters :    0.16702   0.00247
                             -0.47340   0.00540
                              0.42612   0.00326
 => Preferred orientation:    0.00000   0.00000
                              0.00000   0.00000
 => Asymmetry parameters :    0.38234   0.01308
                              0.04024   0.00174
                             -0.36144   0.02733
                              0.00000   0.00000
 => X and y parameters   :    0.00000   0.00000
                              0.08597   0.00156
 => Strain parameters    :    0.00000   0.00000
                              0.00000   0.00000
                              0.00000   0.00000
 => Size parameters (G,L):    0.00000   0.00000
                              0.00000   0.00000

 => Add. shape parameters: 
                              0.00000   0.00000
                              0.00000   0.00000



 ==> GLOBAL PARAMETERS FOR PATTERN#  1


 => Zero-point:    -0.0946    0.0024
 => Background Polynomial Parameters ==>
                               209.48     0.39184    
                               42.552      1.3748    
                               35.084      3.1047    
                              -35.864      5.1105    
                              -32.740      5.0545    
                               19.993      5.5460    
 
 => Cos(2theta)-shift parameter :   0.0000  0.0000
 => Sin(2theta)-shift parameter :   0.0000  0.0000

 ==> RELIABILITY FACTORS WITH ALL NON-EXCLUDED POINTS FOR PATTERN:  1

  => Cycle:  1 => MaxCycle:  5
 => N-P+C:  2829
 =>  R-factors (not corrected for background) for Pattern:  1
 => Rp:  2.30     Rwp:  2.71     Rexp:    1.93 Chi2:  1.98      L.S. refinement
 => Conventional Rietveld R-factors for Pattern:  1
 => Rp:  5.47     Rwp:  5.06     Rexp:    3.60 Chi2:  1.98    
 => Deviance:  0.111E+04     Dev*  :  0.3938    
 => DW-Stat.:    0.6736     DW-exp:     1.9202
 => N-sigma of the GoF:   37.007

 ==> RELIABILITY FACTORS FOR POINTS WITH BRAGG CONTRIBUTIONS FOR PATTERN:  1

 => N-P+C:  2698
 =>  R-factors (not corrected for background) for Pattern:  1
 => Rp:  2.24     Rwp:  2.68     Rexp:    1.89 Chi2:  2.03      L.S. refinement
 => Conventional Rietveld R-factors for Pattern:  1
 => Rp:  5.19     Rwp:  5.00     Rexp:    3.51 Chi2:  2.03    
 => Deviance:   993.         Dev*  :  0.3677    
 => DW-Stat.:    0.6920     DW-exp:     1.9192
 => N-sigma of the GoF:       37.648

 => Global user-weigthed Chi2 (Bragg contrib.):   2.08    

     -----------------------------------------------------
     BRAGG R-Factors and weight fractions for Pattern #  1
     -----------------------------------------------------

 => Phase:  1      PbSO4          ROTAX   164.739258 -0.991172075 -4.58581513E-03 -0.132498026
 => Bragg R-factor:   1.82       Vol:  318.362( 0.007)  Fract(%):  100.00( 0.36)
 => Rf-factor=  1.43             ATZ:        1213.030   Brindley:  1.0000


       ----------------------------------------------------
       -    ANALYSIS OF THE REFINEMENT FOR PATTERN #  1   -
       ----------------------------------------------------


 => GLOBAL INDICATORS:

    The first and last reflections appears at:
    2theta(degrees)/T.O.F(microsecs)/Energy(KeV) =>         20.476       151.459
    s (angstroms-1) =>     0.1859    1.0137
    D (angstroms  ) =>     5.3786    0.9864
    sin(theta/lamb) =>     0.0930    0.5069
    Q (angstroms-1) =>     2.3364   12.7391

    The average FWHM is:   0.5202  Fwhm(av)/step =  10.4044

 => Sum(Yiobs-Yical):      -92.96      50.30    1110.34     -82.27 <- Four regions
            Total ->       985.41

  Expected Rp (background uncorrected):     1.73 Observed->     2.30
  Expected cRp(background   corrected):     4.12 Observed->     5.47
  -> Ratio Rp/Exp=cRp/cExp:     1.33
  Weighted Average Bragg R-factor:     1.82
  Weighted Average      RF-factor:     1.43
  Reduced Chi-square :     2.03

 => Total number of "independent" reflections:    198
    Effective number (account for resolution) of reflections: 
                      at level p=1.00  : 102.0
                      at level p=0.50  : 134.4
                      at level p=0.25  : 158.8

    A reflection contributes as x/(x+nearest), where "x"  
    is the fraction of the total area of the current phase and 
   "nearest" is the number of adjacent reflections verifying the formula:

    Postn-p*FWHM <= Postn(adjacent) <= Postn+p*FWHM 

   "nearest" is weighted by the corresponding "x(s)" 

 =>             Number of global  refined parameters:      7
                Number of profile refined parameters:     11
    Number of intensity-affecting refined parameters:     33
      (Preferred orientation belongs to this class)   

 => (Effective Number of reflections)/(Number of intensity parameters)= refni
      Ratio ( Optimistic view,p=0.25):    4.8
      Ratio (Pessimistic view,p=1.00):    3.1
      Ratio (   Eclectic view,p=0.50):    4.1

 => PHASE DEPENDENT INDICATORS:

 => Positions and FWHM of the sharpest reflection

     Phase  2Theta/TOF  FWHM     Q       DQ      Delta   Dd/d(%)

       1     106.48   0.3852   5.2656  0.01322  0.00894  0.251

   Q ,DQ(FWHM in Q-space) and Delta are given in 1/angstroms
 Delta is the expected step between consecutive reflections at Q

 Phase    %Cont  Nintdp  Nprofp   Nref      Enref(Effective)
                                         R:p=1  R:p=1/2  R:p=1/4
     1  100.00      33      11     198  102.03  134.35  158.83
                                          3.09    4.07    4.81
  Where:
  %Cont: percentage of the total integrated intensity (100x)
 Nintdp: Number of intensity-affecting refined parameters
 Nprofp: Number of profile refined parameters
   Nref: Number "independent" contributing reflections
  Enref: Effective Number of reflections for each p-value
R:p=1/n: Ratio Enref(Effective)/Nintdp


 => ANALYSIS OF STANDARD DEVIATIONS

    Phase:  1 Degrees of freedom for p=1, 1/2, 1/4:    69.03  101.35  125.83
              Chi2 based on integrated intensities:     2.48    1.69    1.36
              Calculated with Scott'S FORMULA     :    40.58   27.96   22.71

 => Standard deviations concern the PRECISION of parameters and
    represent ACCURACY only if there is no systematic errors
    A better estimate of the accuracy of structural parameters
    is obtained multiplying sigmas by the parameter SCOR
 -> SCOR =   2.2699 { Berar'S FORMULA}
 -> SCOR =   3.2256 {Pawley'S FORMULA}
 -> Application of modified Scott'S FORMULA
    SCOR(p=1,1/2,1/4) =   1.1066  0.9133  0.8197
    SCOR(expected Si) =   4.4763  3.7156  3.3489
   Warning! Do not take into account Scott'S SCOR
            These indicators are under test....

 => ANALYSIS OF CORRELATED PARAMETERS 

  -> The number of correlated parameters is :   0

 => Your refinement seems to be very good!

 
              CPU Time:     0.996 seconds
                            0.017 minutes

 => Run finished at:     Date: 18/05/2014  Time: 22:30:39.336
