Repository: xpclove/autofp

# AutoFP
AutoFP is an automated Fullprof refinement software that supports UI interfaces, as well as command-line and high-throughput modes. With it, you can efficiently solve the crystal structure analysis of X-ray diffraction and Neutron diffraction patterns.  Now, AutoFP support Python 3 !   
AutoFP Website: <http://physiworld.vipsinaapp.com/autofp.html>.  Shanghai University, Department of Physics  
GitHub: <https://github.com/xpclove/autofp>, Gitee: <https://gitee.com/xpclove/autofp>  
Email : autofp@163.com  
Authors : Xiaopeng Cui, etc.  
Citation : [J. Appl. Cryst. (2015). 48, 1581-1586](https://journals.iucr.org/paper?kc5011) 

> ## 🧠 v1.7 beta (2026-06-28) — major upgrade over [v1.5 stable](https://github.com/xpclove/autofp/releases/tag/v_1.5.1)
> 
> 🧠 **RL-FP** Deep Learning refinement engine · 🔄 **PyQt5** migration · ⏱ **TOF** mode · 🎨 **UI** enhancements · 📊 **prf2fig** plotting
> 
> 📖 **v1.7 beta15** → [Release Notes & Downloads](https://github.com/xpclove/autofp/releases/tag/v1.7b15)

## How To Use AutoFP?
Python UI program entry (Windows, Linux)

		python autofp.py start UI
		1) click "Open" *.pcr file( with *.dat in the same folder), "Autoslect", "Run"
		2) click "Autoselect" button to select the refinement parameters
				"cycle = 0 " represent auto-select the cycles number;
				"cycle = n > 0 " represent run n cycles
		3) click "Run" button  to autorun  the refinement 

Python Shell program entry (Windows, Linux)

		pyhton shautofp.py -c 1 -a *.pcr
			-c 1 : cycle number 1；set "-c 0" indicates the automatic determination of the number of cycles
			-a : autoselect parameters
			*.pcr : Fullprof task pcr path ( with *.dat in the same folder)


How to compile *.msi for Windows ? ( It is recommended to use Windows 7/10 to compile )

		You can use the already compiled MSI installation package in AutoFP_v_xxx.zip. Or you can recompile it.
		Run make.bat to creat autofp.msi(msi.bat needs software "AdvancedInstaller" )
		pack.bat needs to configure "the directory of python2.7" and "install py2exe version 0.6.9" if you use Python 2.7。

Program setting (Windows, Linux)

	(AutoFP Directory)/setting.txt

	 "fp2k_path": "pathto\\fp2k.exe"	
	  # This key indicates the absolute path of fullprof core fp2k. If you set it to "fp2k", the program will use the built-in fullprof 2017 version of fp2k. Windows: fp2k.exe (Fullprof 2017), Linux: fp2k(Fullprof 2021 -> Ubuntu 20.04+)。
	  # If you use Ubuntu 16.04, plese use Fullprof 2017.

## Document:
For more detailed documentation, check out this Website <http://physiworld.vipsinaapp.com/document.html>  
[[BaiduYun]](https://yun.baidu.com/s/15clky),   [[OneDrive]](https://1drv.ms/f/c/3ad03857dd502d37/QjctUN1XONAggDrrBQAAAAAAfkiNCVYadfO4Dw)

Python2.7 Autofp UI Video tutorial:  
[1) Y2O3 Xray demo @ Windows](https://yun.baidu.com/s/15clky?fid=410847280290602&fpath=%2FAutoFP%2Flearning_video%2FY2O3_Demo.mp4)  
[2) PbSO4 Neutron CW demo @ Windows](https://yun.baidu.com/s/15clky?fid=12898505734654&fpath=%2FAutoFP%2Flearning_video%2FPbSO4_Demo.mp4)

Example:  
The examples are in the Program folder (such as C:\Program Files(x86)\AutoFP\) with the directory bane example.zip. At present, the refined results of all the examples have reached the level of the original Fullprof examples.

## Reference:
1. [Xiaopeng Cui, etc. A GUI for highly automated Rietveld refinement using an expert system algorithm based on FullProf ( 2015 )](https://journals.iucr.org/paper?kc5011).  [J. Appl. Cryst. (2015). 48, 1581-1586](https://journals.iucr.org/paper?kc5011) 
2. [Xiaopeng Cui, etc. Design and Application of AutoFP: A Program for High-Throughput and Automated Rietveld Refinement Based on AI Algorithm ( 2016 )](https://yun.baidu.com/s/15clky#list/path=%2FAutoFP%2Fdoc)

File: example/pbso4/pbso4.sum


        **********************************************************
        ** PROGRAM FullProf.2k (Version 5.40 - Mar2014-ILL JRC) **
        **********************************************************
                       M U L T I -- P A T T E R N                 
            Rietveld, Profile Matching & Integrated Intensity     
                 Refinement of X-ray and/or Neutron Data


    Date: 11/05/2014  Time: 23:29:14.732                              

 => PCR file code: pbso4
 => DAT file code: pbso4.dat            -> Relative contribution: 1.0000                                                            
 => Title: PbSO4 D1A(ILL),Rietveld Round Robin, R.J. Hill,JApC 25,589(1992)

 ==> CONDITIONS OF THIS RUN FOR PATTERN No.:  1

 => Global Refinement of neutron powder data                                                                                        
 => The    7th default profile function was selected

 => Data in D1A,D2B format as prepared by D1A(D2B)SUM for pattern:  1
 => Analysis of refinement at the end
 => Wavelengths:  1.91200 1.91200
 => Cos(Monochromator angle)=   0.0000
 => Absorption correction (AC), muR-eff =   0.0000  0.0000
 => Base of peaks: 2.0*HW*    6.00
 ==> Angular range, step and number of points:
     2Thmin:      10.000000  2Thmax:     155.449997  Step:       0.050000  No. of points:   2910
 =>-------> Pattern#  1
 => Crystal Structure Refinement for phase: 1
 => The density (volumic mass) of phase 1 is:    6.326 g/cm3
 => Scor: 2.9637

 ==> RESULTS OF REFINEMENT:


 => No. of fitted parameters:   34


------------------------------------------------------------------------------
 => Phase No.  1  PbSO4                       VARY xyz b P n m a             
------------------------------------------------------------------------------

 =>  No. of reflections for pattern#:   1:   207  


 ==> ATOM PARAMETERS:

  Name      x     sx       y     sy       z      sz      B   sB   occ. socc.  Mult
 Pb      0.18749(   9)  0.25000(   0)  0.16719(  15)  1.417( 24)  0.500(  0)    4
 S       0.06541(  29)  0.25000(   0)  0.68339(  39)  0.420( 44)  0.500(  0)    4
 O1      0.90767(  19)  0.25000(   0)  0.59529(  20)  1.988( 35)  0.500(  0)    4
 O2      0.19376(  19)  0.25000(   0)  0.54321(  24)  1.471( 33)  0.500(  0)    4
 O3      0.08103(  11)  0.02708(  16)  0.80905(  14)  1.322( 24)  1.000(  0)    8

 ==> PROFILE PARAMETERS FOR PATTERN#  1

 => Cell parameters      :
                              8.47884   0.00015
                              5.39672   0.00010
                              6.95840   0.00013
                             90.00000   0.00000
                             90.00000   0.00000
                             90.00000   0.00000
 
 => overall scale factor :      1.480805635     0.005270046
 => Eta(p-v) or m(p-vii) :    0.00000   0.00000
 => Overall tem. factor  :    0.00000   0.00000
 => Halfwidth parameters :    0.15571   0.00338
                             -0.45598   0.00745
                              0.41917   0.00454
 => Preferred orientation:    0.00000   0.00000
                              0.00000   0.00000
 => Asymmetry parameters :    0.37424   0.01914
                              0.03717   0.00243
                             -0.32902   0.04008
                              0.00000   0.00000
 => X and y parameters   :    0.00000   0.00000
                              0.09170   0.00216
 => Strain parameters    :    0.00000   0.00000
                              0.00000   0.00000
                              0.00000   0.00000
 => Size parameters (G,L):    0.00000   0.00000
                              0.00000   0.00000

 => Add. shape parameters: 
                              0.00000   0.00000
                              0.00000   0.00000



 ==> GLOBAL PARAMETERS FOR PATTERN#  1


 => Zero-point:    -0.0880    0.0033
 => Background Polynomial Parameters ==>
                               207.88     0.54751    
                               40.507      1.9058    
                               44.103      4.3528    
                              -21.462      7.0445    
                              -39.520      7.1181    
                               8.2059      7.6911    
 
 => Cos(2theta)-shift parameter :   0.0000  0.0000
 => Sin(2theta)-shift parameter :   0.0000  0.0000

 ==> RELIABILITY FACTORS WITH ALL NON-EXCLUDED POINTS FOR PATTERN:  1

  => Cycle:  1 => MaxCycle: 15
 => N-P+C:  2846
 =>  R-factors (not corrected for background) for Pattern:  1
 => Rp:  3.23     Rwp:  3.87     Rexp:    1.93 Chi2:  4.01      L.S. refinement
 => Conventional Rietveld R-factors for Pattern:  1
 => Rp:  7.67     Rwp:  7.22     Rexp:    3.60 Chi2:  4.01    
 => Deviance:  0.197E+04     Dev*  :  0.6905    
 => DW-Stat.:    0.3516     DW-exp:     1.9081
 => N-sigma of the GoF:  113.526

 ==> RELIABILITY FACTORS FOR POINTS WITH BRAGG CONTRIBUTIONS FOR PATTERN:  1

 => N-P+C:  2714
 =>  R-factors (not corrected for background) for Pattern:  1
 => Rp:  3.19     Rwp:  3.85     Rexp:    1.89 Chi2:  4.15      L.S. refinement
 => Conventional Rietveld R-factors for Pattern:  1
 => Rp:  7.39     Rwp:  7.17     Rexp:    3.52 Chi2:  4.15    
 => Deviance:  0.184E+04     Dev*  :  0.6768    
 => DW-Stat.:    0.3565     DW-exp:     1.9065
 => N-sigma of the GoF:      115.904

 => Global user-weigthed Chi2 (Bragg contrib.):   4.20    

     -----------------------------------------------------
     BRAGG R-Factors and weight fractions for Pattern #  1
     -----------------------------------------------------

 => Phase:  1      PbSO4                       VARY xyz b          BKG blue
 => Bragg R-factor:   4.14       Vol:  318.402( 0.010)  Fract(%):  100.00( 0.50)
 => Rf-factor=  2.71             ATZ:        1213.030   Brindley:  1.0000


       ----------------------------------------------------
       -    ANALYSIS OF THE REFINEMENT FOR PATTERN #  1   -
       ----------------------------------------------------


 => GLOBAL INDICATORS:

    The first and last reflections appears at:
    2theta(degrees)/T.O.F(microsecs)/Energy(KeV) =>         20.475       151.437
    s (angstroms-1) =>     0.1859    1.0137
    D (angstroms  ) =>     5.3789    0.9865
    sin(theta/lamb) =>     0.0930    0.5068
    Q (angstroms-1) =>     2.3362   12.7385

    The average FWHM is:   0.5151  Fwhm(av)/step =  10.3030

 => Sum(Yiobs-Yical):    -1280.10    1850.16    1076.52     161.73 <- Four regions
            Total ->      1808.31

  Expected Rp (background uncorrected):     1.74 Observed->     3.23
  Expected cRp(background   corrected):     4.13 Observed->     7.67
  -> Ratio Rp/Exp=cRp/cExp:     1.86
  Weighted Average Bragg R-factor:     4.14
  Weighted Average      RF-factor:     2.71
  Reduced Chi-square :     4.15

 => Total number of "independent" reflections:    198
    Effective number (account for resolution) of reflections: 
                      at level p=1.00  : 102.6
                      at level p=0.50  : 134.4
                      at level p=0.25  : 158.7

    A reflection contributes as x/(x+nearest), where "x"  
    is the fraction of the total area of the current phase and 
   "nearest" is the number of adjacent reflections verifying the formula:

    Postn-p*FWHM <= Postn(adjacent) <= Postn+p*FWHM 

   "nearest" is weighted by the corresponding "x(s)" 

 =>             Number of global  refined parameters:      7
                Number of profile refined parameters:     11
    Number of intensity-affecting refined parameters:     16
      (Preferred orientation belongs to this class)   

 => (Effective Number of reflections)/(Number of intensity parameters)= refni
      Ratio ( Optimistic view,p=0.25):    9.9
      Ratio (Pessimistic view,p=1.00):    6.4
      Ratio (   Eclectic view,p=0.50):    8.4

 => PHASE DEPENDENT INDICATORS:

 => Positions and FWHM of the sharpest reflection

     Phase  2Theta/TOF  FWHM     Q       DQ      Delta   Dd/d(%)

       1     107.60   0.3849   5.3037  0.01304  0.00882  0.246

   Q ,DQ(FWHM in Q-space) and Delta are given in 1/angstroms
 Delta is the expected step between consecutive reflections at Q

 Phase    %Cont  Nintdp  Nprofp   Nref      Enref(Effective)
                                         R:p=1  R:p=1/2  R:p=1/4
     1  100.00      16      11     198  102.61  134.35  158.67
                                          6.41    8.40    9.92
  Where:
  %Cont: percentage of the total integrated intensity (100x)
 Nintdp: Number of intensity-affecting refined parameters
 Nprofp: Number of profile refined parameters
   Nref: Number "independent" contributing reflections
  Enref: Effective Number of reflections for each p-value
R:p=1/n: Ratio Enref(Effective)/Nintdp


 => ANALYSIS OF STANDARD DEVIATIONS

    Phase:  1 Degrees of freedom for p=1, 1/2, 1/4:    86.61  118.35  142.67
              Chi2 based on integrated intensities:     2.19    1.60    1.33
              Calculated with Scott'S FORMULA     :    99.41   73.02   60.74

 => Standard deviations concern the PRECISION of parameters and
    represent ACCURACY only if there is no systematic errors
    A better estimate of the accuracy of structural parameters
    is obtained multiplying sigmas by the parameter SCOR
 -> SCOR =   2.9637 { Berar'S FORMULA}
 -> SCOR =   3.2098 {Pawley'S FORMULA}
 -> Application of modified Scott'S FORMULA
    SCOR(p=1,1/2,1/4) =   0.7265  0.6215  0.5660
    SCOR(expected Si) =   4.8965  4.1964  3.8274
   Warning! Do not take into account Scott'S SCOR
            These indicators are under test....

 => ANALYSIS OF CORRELATED PARAMETERS 

  -> The number of correlated parameters is :   0

 => Your refinement seems to be rather good!

 
              CPU Time:     0.445 seconds
                            0.007 minutes

 => Run finished at:     Date: 11/05/2014  Time: 23:29:15.244
