Repository: xpclove/autofp

# AutoFP
AutoFP is an automated Fullprof refinement software that supports UI interfaces, as well as command-line and high-throughput modes. With it, you can efficiently solve the crystal structure analysis of X-ray diffraction and Neutron diffraction patterns.  Now, AutoFP support Python 3 !   
AutoFP Website: <http://physiworld.vipsinaapp.com/autofp.html>.  Shanghai University, Department of Physics  
GitHub: <https://github.com/xpclove/autofp>, Gitee: <https://gitee.com/xpclove/autofp>  
Email : autofp@163.com  
Authors : Xiaopeng Cui, etc.  
Citation : [J. Appl. Cryst. (2015). 48, 1581-1586](https://journals.iucr.org/paper?kc5011) 

> ## 🧠 v1.7 beta (2026-06-28) — major upgrade over [v1.5 stable](https://github.com/xpclove/autofp/releases/tag/v_1.5.1)
> 
> 🧠 **RL-FP** Deep Learning refinement engine · 🔄 **PyQt5** migration · ⏱ **TOF** mode · 🎨 **UI** enhancements · 📊 **prf2fig** plotting
> 
> 📖 **v1.7 beta15** → [Release Notes & Downloads](https://github.com/xpclove/autofp/releases/tag/v1.7b15)

## How To Use AutoFP?
Python UI program entry (Windows, Linux)

		python autofp.py start UI
		1) click "Open" *.pcr file( with *.dat in the same folder), "Autoslect", "Run"
		2) click "Autoselect" button to select the refinement parameters
				"cycle = 0 " represent auto-select the cycles number;
				"cycle = n > 0 " represent run n cycles
		3) click "Run" button  to autorun  the refinement 

Python Shell program entry (Windows, Linux)

		pyhton shautofp.py -c 1 -a *.pcr
			-c 1 : cycle number 1；set "-c 0" indicates the automatic determination of the number of cycles
			-a : autoselect parameters
			*.pcr : Fullprof task pcr path ( with *.dat in the same folder)


How to compile *.msi for Windows ? ( It is recommended to use Windows 7/10 to compile )

		You can use the already compiled MSI installation package in AutoFP_v_xxx.zip. Or you can recompile it.
		Run make.bat to creat autofp.msi(msi.bat needs software "AdvancedInstaller" )
		pack.bat needs to configure "the directory of python2.7" and "install py2exe version 0.6.9" if you use Python 2.7。

Program setting (Windows, Linux)

	(AutoFP Directory)/setting.txt

	 "fp2k_path": "pathto\\fp2k.exe"	
	  # This key indicates the absolute path of fullprof core fp2k. If you set it to "fp2k", the program will use the built-in fullprof 2017 version of fp2k. Windows: fp2k.exe (Fullprof 2017), Linux: fp2k(Fullprof 2021 -> Ubuntu 20.04+)。
	  # If you use Ubuntu 16.04, plese use Fullprof 2017.

## Document:
For more detailed documentation, check out this Website <http://physiworld.vipsinaapp.com/document.html>  
[[BaiduYun]](https://yun.baidu.com/s/15clky),   [[OneDrive]](https://1drv.ms/f/c/3ad03857dd502d37/QjctUN1XONAggDrrBQAAAAAAfkiNCVYadfO4Dw)

Python2.7 Autofp UI Video tutorial:  
[1) Y2O3 Xray demo @ Windows](https://yun.baidu.com/s/15clky?fid=410847280290602&fpath=%2FAutoFP%2Flearning_video%2FY2O3_Demo.mp4)  
[2) PbSO4 Neutron CW demo @ Windows](https://yun.baidu.com/s/15clky?fid=12898505734654&fpath=%2FAutoFP%2Flearning_video%2FPbSO4_Demo.mp4)

Example:  
The examples are in the Program folder (such as C:\Program Files(x86)\AutoFP\) with the directory bane example.zip. At present, the refined results of all the examples have reached the level of the original Fullprof examples.

## Reference:
1. [Xiaopeng Cui, etc. A GUI for highly automated Rietveld refinement using an expert system algorithm based on FullProf ( 2015 )](https://journals.iucr.org/paper?kc5011).  [J. Appl. Cryst. (2015). 48, 1581-1586](https://journals.iucr.org/paper?kc5011) 
2. [Xiaopeng Cui, etc. Design and Application of AutoFP: A Program for High-Throughput and Automated Rietveld Refinement Based on AI Algorithm ( 2016 )](https://yun.baidu.com/s/15clky#list/path=%2FAutoFP%2Fdoc)

File: example/pbso_cw/pbso4a.pcr
  PbSO4 D1A(ILL),Rietveld Round Robin, R.J. Hill,JApC 25,589(1992)
! Current global Chi2 (Bragg contrib.) =      1.968    
NPATT      1       1 <- Flags for patterns (1:refined, 0: excluded)
W_PAT   1.000
!Nph Dum Ias Nre Cry Opt Aut
   1   0   0   0   0   1   1
!Job Npr Nba Nex Nsc Nor Iwg Ilo Res Ste Uni Cor Anm Int
   1   7   0   2   0   1   0   0   0   0   0   0   0   0  !-> Patt#: 1
!
!File names of data(patterns) files
pbso4a.dat
!
!Mat Pcr NLI Rpa Sym Sho
   0   1   0   0   1   1
!Ipr Ppl Ioc Ls1 Ls2 Ls3 Prf Ins Hkl Fou Ana
   2   2   1   0   4   0   1   6   0   0   1  !-> Patt#: 1
!
! Lambda1  Lambda2    Ratio    Bkpos    Wdt    Cthm     muR   AsyLim   Rpolarz  2nd-muR -> Patt# 1
 1.912000 1.912000  1.00000   70.000  6.0000  0.0000  0.0000  160.00    0.0000  0.0000
!
!NCY  Eps  R_at  R_an  R_pr  R_gl
 10  0.10  1.00  1.00  1.00  1.00
!     Thmin       Step       Thmax    PSD    Sent0  -> Patt#: 1
    10.0000   0.050000   155.4500   0.000   0.000
!
! Excluded regions (LowT  HighT) for Pattern#  1
        0.00       10.00
      154.00      180.00
! 
!
       0    !Number of refined parameters
!
!  Zero    Code    SyCos    Code   SySin    Code  Lambda     Code MORE ->Patt# 1
 -0.09063    0.0  0.00000    0.0  0.00000    0.0 0.000000    0.00   0
!   Background coefficients/codes  for Pattern#  1  (Polynomial of 6th degree)
     209.372      43.787      43.456     -39.885     -44.143      26.153
        0.00        0.00        0.00        0.00        0.00        0.00
!-------------------------------------------------------------------------------
!  Data for PHASE number:   1  ==> Current R_Bragg for Pattern#  1:     0.00
!-------------------------------------------------------------------------------
PbSO4
!
!Nat Dis Ang Jbt Isy Str Furth        ATZ     Nvk More
   5   0   0   0   0   0   0       1206.1545   0   1
!Jvi Jdi Hel Sol Mom Ter  N_Domains
   0   0   0   0   0   0      0
!Contributions (0/1) of this phase to the  1 patterns
 1
!Irf Npr Jtyp  Nsp_Ref Ph_Shift for Pattern#  1
   0   7    1      0      0
! Pr1    Pr2    Pr3   Brind.   Rmua   Rmub   Rmuc     for Pattern#  1
  0.000  0.000  1.000  1.000  0.000  0.000  0.000
!
P n m a                  <--Space group symbol
!Atom   Typ       X        Y        Z     Biso       Occ     In Fin N_t Spc /Codes
!    beta11   beta22   beta33   beta12   beta13   beta23  /Codes
Pb     PB      0.18791  0.25000  0.16709  1.44373   0.49963   0   0   2    0  
                  0.00     0.00     0.00     0.00      0.00
      0.00367  0.01768  0.00693  0.00000  0.00026   0.00000
         0.00     0.00     0.00     0.00     0.00      0.00
S      S       0.06458  0.25000  0.68555  0.93158   0.46878   0   0   2    0  
                  0.00     0.00     0.00     0.00      0.00
      0.00211  0.00821  0.00469  0.00000  0.00063   0.00000
         0.00     0.00     0.00     0.00     0.00      0.00
O1     O       0.90867  0.25000  0.59556  1.69709   0.50753   0   0   2    0  
                  0.00     0.00     0.00     0.00      0.00
      0.00355  0.02323  0.00961  0.00000 -0.00402   0.00000
         0.00     0.00     0.00     0.00     0.00      0.00
O2     O       0.19295  0.25000  0.54277  1.72436   0.51070   0   0   2    0  
                  0.00     0.00     0.00     0.00      0.00
      0.00472  0.01590  0.00649  0.00000  0.00278   0.00000
         0.00     0.00     0.00     0.00     0.00      0.00
O3     O       0.08077  0.02733  0.80832  1.50693   1.00238   0   0   2    0  
                  0.00     0.00     0.00     0.00      0.00
      0.00490  0.00917  0.00743  0.00084  0.00088   0.00297
         0.00     0.00     0.00     0.00     0.00      0.00
!-------> Profile Parameters for Pattern #  1
!  Scale        Shape1      Bov      Str1      Str2      Str3   Strain-Model
  1.4781       0.00000  -1.46652   0.00000   0.00000   0.00000       0
     0.00000     0.000     0.000     0.000     0.000     0.000
!       U         V          W           X          Y        GauSiz   LorSiz Size-Model
   0.112615  -0.471268   0.376275   0.000000   0.083313   0.051236   0.000000    0
      0.000      0.000      0.000      0.000      0.000      0.000      0.000
!     a          b         c        alpha      beta       gamma      #Cell Info
   8.478960   5.397108   6.958508  90.000000  90.000000  90.000000   
    0.00000    0.00000    0.00000    0.00000    0.00000    0.00000
!  Pref1    Pref2      Asy1     Asy2     Asy3     Asy4      S_L      D_L
  0.99372  1.00000  0.32497  0.03105 -0.20292  0.03035  0.00000  0.00000
     0.00     0.00     0.00     0.00     0.00     0.00     0.00     0.00
!  2Th1/TOF1    2Th2/TOF2  Pattern to plot
      10.000     154.000       1
