Repository: xpclove/autofp

# AutoFP
AutoFP is an automated Fullprof refinement software that supports UI interfaces, as well as command-line and high-throughput modes. With it, you can efficiently solve the crystal structure analysis of X-ray diffraction and Neutron diffraction patterns.  Now, AutoFP support Python 3 !   
AutoFP Website: <http://physiworld.vipsinaapp.com/autofp.html>.  Shanghai University, Department of Physics  
GitHub: <https://github.com/xpclove/autofp>, Gitee: <https://gitee.com/xpclove/autofp>  
Email : autofp@163.com  
Authors : Xiaopeng Cui, etc.  
Citation : [J. Appl. Cryst. (2015). 48, 1581-1586](https://journals.iucr.org/paper?kc5011) 

> ## 🧠 v1.7 beta (2026-06-28) — major upgrade over [v1.5 stable](https://github.com/xpclove/autofp/releases/tag/v_1.5.1)
> 
> 🧠 **RL-FP** Deep Learning refinement engine · 🔄 **PyQt5** migration · ⏱ **TOF** mode · 🎨 **UI** enhancements · 📊 **prf2fig** plotting
> 
> 📖 **v1.7 beta15** → [Release Notes & Downloads](https://github.com/xpclove/autofp/releases/tag/v1.7b15)

## How To Use AutoFP?
Python UI program entry (Windows, Linux)

		python autofp.py start UI
		1) click "Open" *.pcr file( with *.dat in the same folder), "Autoslect", "Run"
		2) click "Autoselect" button to select the refinement parameters
				"cycle = 0 " represent auto-select the cycles number;
				"cycle = n > 0 " represent run n cycles
		3) click "Run" button  to autorun  the refinement 

Python Shell program entry (Windows, Linux)

		pyhton shautofp.py -c 1 -a *.pcr
			-c 1 : cycle number 1；set "-c 0" indicates the automatic determination of the number of cycles
			-a : autoselect parameters
			*.pcr : Fullprof task pcr path ( with *.dat in the same folder)


How to compile *.msi for Windows ? ( It is recommended to use Windows 7/10 to compile )

		You can use the already compiled MSI installation package in AutoFP_v_xxx.zip. Or you can recompile it.
		Run make.bat to creat autofp.msi(msi.bat needs software "AdvancedInstaller" )
		pack.bat needs to configure "the directory of python2.7" and "install py2exe version 0.6.9" if you use Python 2.7。

Program setting (Windows, Linux)

	(AutoFP Directory)/setting.txt

	 "fp2k_path": "pathto\\fp2k.exe"	
	  # This key indicates the absolute path of fullprof core fp2k. If you set it to "fp2k", the program will use the built-in fullprof 2017 version of fp2k. Windows: fp2k.exe (Fullprof 2017), Linux: fp2k(Fullprof 2021 -> Ubuntu 20.04+)。
	  # If you use Ubuntu 16.04, plese use Fullprof 2017.

## Document:
For more detailed documentation, check out this Website <http://physiworld.vipsinaapp.com/document.html>  
[[BaiduYun]](https://yun.baidu.com/s/15clky),   [[OneDrive]](https://1drv.ms/f/c/3ad03857dd502d37/QjctUN1XONAggDrrBQAAAAAAfkiNCVYadfO4Dw)

Python2.7 Autofp UI Video tutorial:  
[1) Y2O3 Xray demo @ Windows](https://yun.baidu.com/s/15clky?fid=410847280290602&fpath=%2FAutoFP%2Flearning_video%2FY2O3_Demo.mp4)  
[2) PbSO4 Neutron CW demo @ Windows](https://yun.baidu.com/s/15clky?fid=12898505734654&fpath=%2FAutoFP%2Flearning_video%2FPbSO4_Demo.mp4)

Example:  
The examples are in the Program folder (such as C:\Program Files(x86)\AutoFP\) with the directory bane example.zip. At present, the refined results of all the examples have reached the level of the original Fullprof examples.

## Reference:
1. [Xiaopeng Cui, etc. A GUI for highly automated Rietveld refinement using an expert system algorithm based on FullProf ( 2015 )](https://journals.iucr.org/paper?kc5011).  [J. Appl. Cryst. (2015). 48, 1581-1586](https://journals.iucr.org/paper?kc5011) 
2. [Xiaopeng Cui, etc. Design and Application of AutoFP: A Program for High-Throughput and Automated Rietveld Refinement Based on AI Algorithm ( 2016 )](https://yun.baidu.com/s/15clky#list/path=%2FAutoFP%2Fdoc)

File: example/pbsox/pbsox-12.8/pbsox.out (part 1 of 2)


        **********************************************************
        ** PROGRAM FullProf.2k (Version 5.40 - Mar2014-ILL JRC) **
        **********************************************************
                       M U L T I -- P A T T E R N                 
            Rietveld, Profile Matching & Integrated Intensity     
                 Refinement of X-ray and/or Neutron Data


    Date: 11/05/2014  Time: 23:50:57.182                              

 => PCR file code: pbsox
 => DAT file code: pbsox.dat            -> Relative contribution: 1.0000                                                            

 ==> CONDITIONS OF THIS RUN FOR PATTERN No.:  1

 => Global Refinement of X-ray powder diffraction data                                                                              
 => Global Refinement of X-ray powder diffraction data                                                                              
    Bragg-Brentano(X-rays) or Debye-Scherrer geometry(Neutrons)
 => Title: PbSO4 XrayDif (Rietveld Refinement Round Robin, R.J. Hill, JApC 2

 => Number of phases:    1
 => Number of excluded regions:    2
 => Number of scattering factors supplied:    0
 => Conventional weights: w=1.0/Variance(yobs)
 => Asymmetry correction as in J.Appl.Cryst. 26,128(1993)
 => Background refined by polynomial function
 => The    5th default profile function was selected
 => Pseudo-Voigt function (ETA variable)
                 X-parameter correspond to: ETA=ETA0+X*2theta
                       pV(x)= ETA*L(x)+(1-ETA)*G(x)

 ==> INPUT/OUTPUT OPTIONS:

 => Generate file *.PRF for plot
 => Output Integrated Intensities
 => Generate new input file *.PCR

 => Data supplied in free format for pattern:  1
 => Plot pattern at each cycle
 => Wavelengths:  1.54056 1.54440
 => Alpha2/Alpha1 ratio:   0.5000
 => Cos(Monochromator angle)=   0.8000
 => Asymmetry correction for angles lower than  160.000 degrees
 => Absorption correction (AC), muR-eff =   0.0000  0.0000
 => Base of peaks: 2.0*HW*    6.00

 => Number of cycles:   14
 => Relaxation factors ==>    for coordinates:  1.00
 => for anisotropic temperature factors:  1.00
 => for halfwidth/strain/size parameters:  1.00
 => for lattice constants and propagation vectors:  1.00
 => EPS-value for convergence:    0.1

 => Excluded regions for Pattern#  1
    From     to
      0.0000     10.0000
    154.0000    180.0000

 => Number of Least-Squares parameters varied:    34

 =>--------------------------->
 =>------->  PATTERN number:  1
 =>--------------------------->
 => Global parameters and codes ==>
 => Zero-point:     0.0061   21.0000
 => Background parameters and codes ==>
 => Origin of polynomial at 2theta/TOF/E(KeV):   50.000  
  128.30      34.577     -65.852     -22.970      88.982     -29.907    
       31.00       41.00       51.00       61.00       71.00       81.00
 => Displacement peak-shift parameter and code:     0.00    0.00
 => Transparency peak-shift parameter and code:     0.00    0.00

 => Reading Intensity data  =>>

 ==> Angular range, step and number of points:
     2Thmin:      10.000000  2Thmax:     160.000000  Step:       0.025000  No. of points:   6001
 --------------------------------------------------------------------------------
 => Phase  No. 1
       PbSO4                                                                
 --------------------------------------------------------------------------------
 =>-------> Pattern#  1
 => Crystal Structure Refinement
 => Preferred orientation vector:   0.0000  0.0000  1.0000

 =>-------> Data for PHASE: 1
 => Number of atoms:    5
 => Number of distance  constraints:    0
 => Number of angle     constraints:    0

 => Symmetry information on space group: P n m a             
 -> The multiplicity of the general position is:   8
 -> The space group is Centric (-1 at origin)   
 -> Lattice type  P: { 000 }                                       
 -> Reduced set of symmetry operators:

  No.  IT   Symmetry symbol    Rotation part     Associated Translation
   1: ( 1)   1            -->     ( x, y, z) + {  0.0000  0.0000  0.0000}
   2: ( 4)   2 ( x, 0, 0) -->     ( x,-y,-z) + {  0.5000  0.5000  0.5000}
   3: ( 3)   2 ( 0, y, 0) -->     (-x, y,-z) + {  0.0000  0.5000  0.0000}
   4: ( 2)   2 ( 0, 0, z) -->     (-x,-y, z) + {  0.5000  0.0000  0.5000}


        Information on Space Group: 
        --------------------------- 

 =>  Number of Space group:  62
 => Hermann-Mauguin Symbol: P n m a
 =>            Hall Symbol: -P 2ac 2n
 =>   Table Setting Choice: 
 =>           Setting Type: IT (Generated from Hermann-Mauguin symbol)
 =>         Crystal System: Orthorhombic
 =>             Laue Class: mmm
 =>            Point Group: mmm
 =>        Bravais Lattice: P
 =>         Lattice Symbol: oP
 => Reduced Number of S.O.:   4
 =>   General multiplicity:   8
 =>         Centrosymmetry: Centric (-1 at origin)
 => Generators (exc. -1&L):   2
 =>        Asymmetric unit:  0.000 <= x <=  0.500
                             0.000 <= y <=  0.250
                             0.000 <= z <=  1.000

 => List of S.O. without inversion and lattice centring translations
 => SYMM(  1): x,y,z                               => SYMM(  2): x+1/2,-y+1/2,-z+1/2
 => SYMM(  3): -x,y+1/2,-z                         => SYMM(  4): -x+1/2,-y,z+1/2


 => Initial parameters ==>
 Atom    Ntyp                  X         Y         Z         B         occ.         in  fin  Spc  Mult
                             B11       B22       B33       B12       B13       B23
 Pb     PB                 0.18797   0.25000   0.16754   1.36066   0.50000           0    0    0    4
                 Codes:  171.00000   0.00000 181.00000 281.00000   0.00000
 S      S                  0.06467   0.25000   0.68300   0.89819   0.50000           0    0    0    4
                 Codes:  191.00000   0.00000 201.00000 291.00000   0.00000
 O1     O                  0.90705   0.25000   0.59672   0.56097   0.50000           0    0    0    4
                 Codes:  211.00000   0.00000 221.00000 301.00000   0.00000
 O2     O                  0.18642   0.25000   0.54269   1.00122   0.50000           0    0    0    4
                 Codes:  231.00000   0.00000 241.00000 311.00000   0.00000
 O3     O                  0.08025   0.02961   0.81208   1.06893   1.00000           0    0    0    8
                 Codes:  251.00000 261.00000 271.00000 321.00000   0.00000

 => IT IS ASSUMED THAT THE FIRST GIVEN SITE IS FULLY OCCUPIED 
    OR THE FIRST AND SECOND ATOMS ARE IN THE SAME SITE WITH TOTAL FULL OCCUPATION
  (If this is not the case, change the order of atoms to obtain correct values for the content of the unit cell)
    The given occupation factors have been obtained mutiplying m/M by   1.0000
      -> Atom: PB  ,  Chemical element: PB  Atomic Mass:   207.2000
      -> Atom: S   ,  Chemical element: S   Atomic Mass:    32.0600
      -> Atom: O   ,  Chemical element: O   Atomic Mass:    15.9994
      -> Atom: O   ,  Chemical element: O   Atomic Mass:    15.9994
      -> Atom: O   ,  Chemical element: O   Atomic Mass:    15.9994
 => The given value of ATZ is       1213.03 the program has calculated:        1213.03
    The value of ATZ given in the input PCR file will be used for quantitative analysis
 => The chemical content of the unit cell is: 
       4.0000 PB   +   4.0000 S    +   4.0000 O    +   4.0000 O    +   8.0000 O      
 => The normalized site occupation numbers in % are: 
     100.0000 Pb     :      100.0000 S      :      100.0000 O1     :      100.0000 O2     :      100.0000 O3       
 => The density (volumic mass) of the compound is:    6.309 g/cm3

 =>-------> PROFILE PARAMETERS FOR PATTERN:  1

 => Overall scale factor:   0.473050E-03
 => ETA (p-Voigt) OR M (Pearson VII):   0.0000
 => Overall temperature factor:      0.00000
 => Halfwidth U,V,W:      0.03105    -0.05204     0.03202
 => X and Y parameters:       0.0147      0.0000
 => Direct cell parameters:    8.4857   5.4025   6.9645  90.0000  90.0000  90.0000
 => Preferred orientation parameters:   0.0000  0.0000
 => Asymmetry parameters     :     -0.37007     0.00735     1.22978     0.00000
 => Strain parameters        :      0.00000     0.00000     0.00000
 => Size   parameters        :      0.00000     0.00000

 ==> CODEWORDS FOR PROFILE PARAMETERS of PATTERN#  1

 => Overall scale factor:   11.000
 => ETA (p-Voigt) OR M (Pearson VII):    0.000
 => Overall temperature factor:    0.000
 => Halfwidth U,V,W:  121.000 131.000 141.000
 => X and Y parameters:  151.000   0.000
 => Direct cell parameters:   91.000 101.000 111.000   0.000   0.000   0.000
 => Preferred orientation parameters:    0.000   0.000
 => Asymmetry parameters     :  161.000 331.000 341.000   0.000
 => Strain parameters        :    0.000   0.000   0.000
 => Size   parameters        :    0.000   0.000

 => Cell constraints according to Laue symmetry: mmm  

        Metric information:
        -------------------

 => Direct cell parameters:

         a =       8.4857      b =       5.4025      c =       6.9645
     alpha =       90.000   beta =       90.000  gamma =       90.000
                        Direct Cell Volume =     319.2808

 => Reciprocal cell parameters:

         a*=     0.117846      b*=     0.185100      c*=     0.143584
     alpha*=       90.000   beta*=       90.000  gamma*=       90.000
                    Reciprocal Cell Volume =   0.00313204

 => Direct and Reciprocal Metric Tensors:

                   GD                                       GR
     72.0068      0.0000      0.0000          0.013888    0.000000    0.000000
      0.0000     29.1868      0.0000          0.000000    0.034262    0.000000
      0.0000      0.0000     48.5049          0.000000    0.000000    0.020616

 =>  Cartesian frame: x // a; y is in the ab-plane; z is x ^ y   

     Crystal_to_Orthonormal_Matrix              Orthonormal_to_Crystal Matrix
              Cr_Orth_cel                               Orth_Cr_cel  
      8.4857      0.0000      0.0000          0.117846    0.000000    0.000000
      0.0000      5.4025      0.0000          0.000000    0.185100    0.000000
      0.0000      0.0000      6.9645          0.000000    0.000000    0.143584

     Busing-Levy B-matrix: Hc=B.H            Inverse of the Busing-Levy B-matrix
                BL_M                                      BL_Minv  
    0.117846    0.000000    0.000000            8.4857      0.0000      0.0000
    0.000000    0.185100    0.000000            0.0000      5.4025      0.0000
    0.000000    0.000000    0.143584            0.0000      0.0000      6.9645

 => Laue symmetry mmm   will be used to generate HKL for pattern#   1
 => Reflections generated between S(1/d)min:  0.1129 A-1 and S(1/d)max:  1.2808 A-1
 =>                                    dmax:  8.8600 A   and      dmin:  0.7807 A
 => The number of reflections generated is:    386
 => The max. scatt. variable (gen.ref.) is:       161.2128
 => Scattering coefficients from internal table


 => X-ray scattering coeff. (A1, B1, A2,...C, f(0), Z, Dfp,Dfpp)

 PB     31.0617   0.6902  13.0637   2.3576  18.4420   8.6180   5.9696  47.2579  13.4118  81.9488  82.0000  -4.8180   8.5050
 S       6.9053   1.4679   5.2034  22.2151   1.4379   0.2536   1.5863  56.1720   0.8669  15.9998  16.0000   0.3190   0.5570
 O       3.0485  13.2771   2.2868   5.7011   1.5463   0.3239   0.8670  32.9089   0.2508   7.9994   8.0000   0.0470   0.0320

     --------------------------------------------------------------
      SYMBOLIC NAMES AND INITIAL VALUES OF PARAMETERS TO BE VARIED:
     --------------------------------------------------------------

      ->  Parameter number    1   -> Symbolic Name:       Scale_ph1_pat1    0.47304999E-03
      ->  Parameter number    2   -> Symbolic Name:            Zero_pat1    0.60700001E-02
      ->  Parameter number    3   -> Symbolic Name:           Bck_0_pat1     128.30099    
      ->  Parameter number    4   -> Symbolic Name:           Bck_1_pat1     34.577000    
      ->  Parameter number    5   -> Symbolic Name:           Bck_2_pat1    -65.851997    
      ->  Parameter number    6   -> Symbolic Name:           Bck_3_pat1    -22.969999    
      ->  Parameter number    7   -> Symbolic Name:           Bck_4_pat1     88.982002    
      ->  Parameter number    8   -> Symbolic Name:           Bck_5_pat1    -29.907000    
      ->  Parameter number    9   -> Symbolic Name:      Cell_A_ph1_pat1     8.4856815    
      ->  Parameter number   10   -> Symbolic Name:      Cell_B_ph1_pat1     5.4024811    
      ->  Parameter number   11   -> Symbolic Name:      Cell_C_ph1_pat1     6.9645462    
      ->  Parameter number   12   -> Symbolic Name:      U-Cagl_ph1_pat1    0.31051001E-01
      ->  Parameter number   13   -> Symbolic Name:      V-Cagl_ph1_pat1   -0.52039001E-01
      ->  Parameter number   14   -> Symbolic Name:      W-Cagl_ph1_pat1    0.32017000E-01
      ->  Parameter number   15   -> Symbolic Name:       X-tan_ph1_pat1    0.14718000E-01
      ->  Parameter number   16   -> Symbolic Name:       Asym1_ph1_pat1   -0.37007001    
      ->  Parameter number   17   -> Symbolic Name:             X_Pb_ph1    0.18797000    
      ->  Parameter number   18   -> Symbolic Name:             Z_Pb_ph1    0.16754000    
      ->  Parameter number   19   -> Symbolic Name:              X_S_ph1    0.64669997E-01
      ->  Parameter number   20   -> Symbolic Name:              Z_S_ph1    0.68300003    
      ->  Parameter number   21   -> Symbolic Name:             X_O1_ph1    0.90705001    
      ->  Parameter number   22   -> Symbolic Name:             Z_O1_ph1    0.59671998    
      ->  Parameter number   23   -> Symbolic Name:             X_O2_ph1    0.18641999    
      ->  Parameter number   24   -> Symbolic Name:             Z_O2_ph1    0.54268998    
      ->  Parameter number   25   -> Symbolic Name:             X_O3_ph1    0.80250002E-01
      ->  Parameter number   26   -> Symbolic Name:             Y_O3_ph1    0.29610001E-01
      ->  Parameter number   27   -> Symbolic Name:             Z_O3_ph1    0.81208003    
      ->  Parameter number   28   -> Symbolic Name:          Biso_Pb_ph1     1.3606600    
      ->  Parameter number   29   -> Symbolic Name:           Biso_S_ph1    0.89819002    
      ->  Parameter number   30   -> Symbolic Name:          Biso_O1_ph1    0.56097001    
      ->  Parameter number   31   -> Symbolic Name:          Biso_O2_ph1     1.0012200    
      ->  Parameter number   32   -> Symbolic Name:          Biso_O3_ph1     1.0689300    
      ->  Parameter number   33   -> Symbolic Name:       Asym2_ph1_pat1    0.73500001E-02
      ->  Parameter number   34   -> Symbolic Name:       Asym3_ph1_pat1     1.2297800    
  
 
 => No optimization for routine tasks


   Standard deviations have to be multiplied by: 2.2792
   (correlated residuals) See references:
  -J.F.Berar & P.Lelann, J. Appl. Cryst. 24, 1-5 (1991) 
  -J.F.Berar, Acc. in Pow. Diff. II,NIST Sp.Pub. 846, 63(1992) 

 ++++++++++++++++++++++++++++++++++++++++++++++++++++++++++++++++++++++++++++++++++++++++++++++++++++++++++++++++++++++++

 => CYCLE No.:    1
 =>  Convergence reached at this CYCLE !!!!
 =>  Parameter shifts set to zero
 ---------------------------------------------------------------------------------------
 => Phase  1 Name:  PbSO4                                                                
 ---------------------------------------------------------------------------------------
 => New parameters, shifts, and standard deviations

 Atom        x       dx      sx       y       dy      sy       z       dz      sz       B       dB      sB      occ.    docc.   socc.

 Pb       0.18797 0.00000 0.00010  0.25000 0.00000 0.00000  0.16754 0.00000 0.00014  1.36126 0.00000 0.02428  0.50000 0.00000 0.00000
 S        0.06467 0.00000 0.00057  0.25000 0.00000 0.00000  0.68300 0.00000 0.00076  0.89890 0.00000 0.10380  0.50000 0.00000 0.00000
 O1       0.90706 0.00000 0.00123  0.25000 0.00000 0.00000  0.59672 0.00000 0.00143  0.56096 0.00000 0.25630  0.50000 0.00000 0.00000
 O2       0.18642 0.00000 0.00141  0.25000 0.00000 0.00000  0.54268 0.00000 0.00175  1.00191 0.00000 0.25677  0.50000 0.00000 0.00000
 O3       0.08025 0.00000 0.00085  0.02961 0.00000 0.00121  0.81208 0.00000 0.00123  1.06887 0.00000 0.18756  1.00000 0.00000 0.00000

 ==> PROFILE PARAMETERS FOR PATTERN#  1

 => Overall scale factor:      0.000473107     0.000000000     0.000002222
 => Eta(p-Voigt) or m(Pearson VII):   0.000010  0.000000  0.000000
 => Overall tem. factor:   0.000000  0.000000  0.000000
 => Halfwidth parameters: 
       0.030989  0.000000  0.001121
      -0.051981  0.000000  0.001403
       0.032000  0.000000  0.000424
 => Cell parameters: 
       8.485684   0.000000   0.000130
       5.402483   0.000000   0.000081
       6.964548   0.000000   0.000107
      90.000000   0.000000   0.000000
      90.000000   0.000000   0.000000
      90.000000   0.000000   0.000000
 => Preferred orientation: 
       0.000000  0.000000  0.000000
       0.000000  0.000000  0.000000
 => Asymmetry parameters: 
      -0.370242  0.000000  0.017763
       0.007363  0.000000  0.001179
       1.230232  0.000000  0.036866
       0.000000  0.000000  0.000000
 => X and Y parameters: 
       0.014724  0.000000  0.000139
       0.000000  0.000000  0.000000
 => Strain parameters: 
       0.000000  0.000000  0.000000
       0.000000  0.000000  0.000000
       0.000000  0.000000  0.000000
 => Size   parameters (G,L): 
       0.000000  0.000000  0.000000
       0.000000  0.000000  0.000000

 ==> GLOBAL PARAMETERS FOR PATTERN#  1


 => Zero-point:     0.0061    0.0000    0.0008
 => Background Polynomial Parameters ==>
       128.29      0.0000     0.98913    
       34.608      0.0000      2.7062    
      -65.825      0.0000      4.0513    
      -23.006      0.0000      4.4485    
       89.004      0.0000      5.9215    
      -29.912      0.0000      1.8666    

 => Cos( theta)-shift parameter :   0.0000  0.0000  0.0000
 => Sin(2theta)-shift parameter :   0.0000  0.0000  0.0000

 ==> RELIABILITY FACTORS WITH ALL NON-EXCLUDED POINTS FOR PATTERN:  1

 => R-Factors:   7.74      10.3     Chi2:  4.42     DW-Stat.:  0.7258   Patt#:  1
 => Expected :            4.90                                1.9301
 => Deviance : 0.273E+05     Dev*:   4.766    
 => GoF-index:  2.1         Sqrt(Residual/N)
 => N-P+C:  5726

 =>    SumYdif       SumYobs      SumYcal      SumwYobsSQ     Residual    Condition
     0.1843E+06    0.2381E+07    0.2356E+07    0.2381E+07    0.2531E+05    0.2399E+16


 => Conventional Rietveld Rp,Rwp,Re and Chi2:   11.9      14.2      6.76      4.420    
 => (Values obtained using Ynet, but true sigma(y))
 =>  SumYnet, Sum(w Ynet**2):     0.1550E+07    0.1251E+07

 => N-sigma of the GoF:  182.981

 ==> RELIABILITY FACTORS FOR POINTS WITH BRAGG CONTRIBUTIONS FOR PATTERN:  1

 => R-Factors:   7.62      10.1     Chi2:  4.54     DW-Stat.:  0.7660   Patt#:
 => Expected :            4.76                                1.9277
 => Deviance : 0.260E+05     Dev*:   4.916    
 => GoF-index:  2.1         Sqrt(Residual/N)
 => N-P+C:  5281

 =>    SumYdif       SumYobs      SumYcal      SumwYobsSQ     Residual    Condition
     0.1777E+06    0.2332E+07    0.2308E+07    0.2332E+07    0.2398E+05    0.2399E+16


 => Conventional Rietveld Rp,Rwp,Re and Chi2:   11.5      13.9      6.50      4.540    
 => (Values obtained using Ynet, but true sigma(y))
 =>  SumYnet, Sum(w Ynet**2):     0.1550E+07    0.1250E+07

 => N-sigma of the GoF:      181.930

 => Global user-weigthed Chi2 (Bragg contrib.):   4.79    

 => ---------> Pattern#  1
 => Phase:  1
 =>    Bragg R-factor:  4.48    
 =>    RF-factor     :  3.34    

 --------------------------------------------------------------------------------------------------------------
 Pattern#  1 Phase No:   1 Phase name:  PbSO4                        
 --------------------------------------------------------------------------------------------------------------

   No.  Code     H   K   L  Mult      Hw      ETA/M    2theta/TOF     Icalc       Iobs      Sigma     StrFactor^2    d-hkl       CORR

      1   1      1   0   1     4  0.158565  0.242254      16.452       39.1       20.7     10.117        471.5462  5.383503      1.000000
      2   1      0   1   1     4  0.153346  0.306144      20.792     1312.4     1350.2     38.599      26566.5684  4.268731      1.000000
      3   1      2   0   0     2  0.153193  0.308033      20.920      493.3      498.6      5.754      20232.6133  4.242841      1.000000
      4   1      1   1   1     8  0.150350  0.343181      23.307      919.0     1007.5     95.341      11801.8330  3.813404      1.000000
      5   1      2   0   1     4  0.148880  0.361449      24.548      356.6      358.6      3.263      10211.7637  3.623408      1.000000
      6   1      0   0   2     2  0.147686  0.376341      25.559      508.8      503.5      5.967      31709.6914  3.482273      1.000000
      7   1      2   1   0     4  0.146351  0.393042      26.693     1527.1     1544.0     17.547      52142.3594  3.336813      1.000000
      8   1      1   0   2     4  0.145209  0.407378      27.667     1182.9     1143.9     37.192      43590.6094  3.221561      1.000000
      9   1      2   1   1     8  0.142880  0.436755      29.662     1828.3     1807.7     20.715      39044.3828  3.009253      1.000000
     10   1      1   1   2     8  0.139794  0.476001      32.328      689.3      699.1     10.352      17703.2832  2.766958      1.000000
     11   1      0   2   0     2  0.138864  0.487911      33.137      847.8      951.7    113.723      91835.4141  2.701241      1.000000
     12   1      2   0   2     4  0.138726  0.489681      33.257       34.8       36.7      2.063       1897.9470  2.691752      1.000000
     13   1      3   0   1     4  0.137662  0.503365      34.186      160.7      171.7     11.643       9311.6592  2.620670      1.000000
     14   1      1   2   1     8  0.134230  0.547887      37.210        2.0        1.5      0.574         70.2992  2.414358      1.000000
     15   1      2   1   2     8  0.134138  0.549087      37.291      325.6      315.0     10.329      11390.0410  2.409266      1.000000
     16   1      3   1   1     8  0.133190  0.561506      38.135       35.2       30.1      4.358       1292.0677  2.357896      1.000000
     17   1      2   2   0     4  0.131648  0.581837      39.516      350.7      383.4     34.730      27863.9258  2.278628      1.000000
     18   1      1   0   3     4  0.130843  0.592512      40.241       91.4       99.6      8.850       7555.2036  2.239228      1.000000
     19   1      3   0   2     4  0.129919  0.604832      41.077      115.7      126.6     11.685      10007.4736  2.195528      1.000000
     20   1      2   2   1     8  0.129267  0.613558      41.670      508.2      542.4     35.386      22690.6387  2.165664      1.000000
     21   1      0   2   2     4  0.128566  0.622984      42.310      100.9      116.7     17.833       9313.0859  2.134365      1.000000
     22   1      0   1   3     4  0.128533  0.623424      42.340        5.2        5.9      0.871        478.2364  2.132927      1.000000
     23   1      4   0   0     2  0.128270  0.626970      42.581        4.9        9.1      7.724        910.3065  2.121421      1.000000
     24   1      1   2   2     8  0.127060  0.643369      43.695      843.0      846.3      4.359      41796.5273  2.069893      1.000000
     25   1      1   1   3     8  0.127029  0.643798      43.724      925.0      933.4      8.759      45927.7266  2.068581      1.000000
     26   1      2   0   3     4  0.126249  0.654447      44.447        6.4        6.0      0.317        655.1161  2.036586      1.000000
     27   1      3   1   2     8  0.126184  0.655329      44.507      640.7      631.3      9.362      33099.3750  2.033982      1.000000
     28   1      4   0   1     4  0.126069  0.656901      44.614      604.0      631.9     28.284      62707.6016  2.029363      1.000000
     29   1      4   1   0     4  0.124674  0.676131      45.920      400.5      441.0     43.120      44357.9648  1.974638      1.000000
     30   1      2   2   2     8  0.122846  0.701682      47.655       74.0       81.3      7.932       4448.7607  1.906702      1.000000
     31   1      2   1   3     8  0.122818  0.702083      47.682        3.1        3.4      0.321        187.2055  1.905676      1.000000
     32   1      4   1   1     8  0.122653  0.704407      47.840        3.2        3.2      0.108        192.2685  1.899755      1.000000
     33   1      3   2   1     8  0.122123  0.711904      48.349      123.5      134.0     11.036       7666.8555  1.880933      1.000000
     34   1      4   0   2     4  0.120099  0.740959      50.323        0.2        0.7      1.438         31.8005  1.811704      1.000000
     35   1      3   0   3     4  0.119577  0.748565      50.839      335.1      311.9     20.879      46535.8906  1.794501      1.000000
     36   1      0   3   1     4  0.117983  0.772106      52.438      154.0      154.6      2.055      22903.3945  1.743486      1.000000
     37   1      0   0   4     2  0.117908  0.773228      52.514       39.9       42.1      2.274      11901.5430  1.741137      1.000000
     38   1      1   2   3     8  0.117354  0.781549      53.079        9.1        9.0      0.438        698.6428  1.723922      1.000000
     39   1      4   1   2     8  0.117151  0.784607      53.287       49.1       47.6      1.727       3787.8423  1.717693      1.000000
     40   1      1   3   1     8  0.116828  0.789508      53.620       81.2       73.8      6.533       6347.6924  1.707812      1.000000
     41   1      1   0   4     4  0.116755  0.790612      53.695      163.0      156.2      6.382      25550.1543  1.705603      1.000000
     42   1      3   2   2     8  0.116694  0.791545      53.758       23.1       22.5      0.651       1817.8326  1.703742      1.000000
     43   1      3   1   3     8  0.116670  0.791913      53.783      144.7      141.3      3.418      11386.0713  1.703010      1.000000
     44   1      4   2   0     4  0.115514  0.809708      54.992        0.0        0.0      0.008          1.6819  1.668407      1.000000
     45   1      2   3   0     4  0.115150  0.815389      55.378      135.4      151.0     16.682      22737.2129  1.657691      1.000000
     46   1      5   0   1     4  0.114849  0.820121      55.699       47.2       48.6      1.624       8030.0435  1.648886      1.000000
     47   1      1   1   4     8  0.114074  0.832430      56.535       72.6       70.0      2.616       6375.1650  1.626472      1.000000
     48   1      2   2   3     8  0.114064  0.832590      56.546        0.1        0.1      0.002          5.1285  1.626184      1.000000
     49   1      4   2   1     8  0.113935  0.834651      56.686      336.2      342.3      6.431      29695.7070  1.622500      1.000000
     50   1      2   3   1     8  0.113590  0.840221      57.064      211.4      221.7     10.511      18942.6992  1.612640      1.000000
     51   1      2   0   4     4  0.113525  0.841280      57.136       17.7       19.1      1.363       3190.8135  1.610780      1.000000
     52   1      5   1   1     8  0.112327  0.860982      58.474       15.8       19.1      3.834       1497.1185  1.577067      1.000000
     53   1      1   3   2     8  0.112142  0.864084      58.685      127.5      125.6      2.498      12146.3545  1.571907      1.000000
     54   1      4   0   3     4  0.111931  0.867639      58.926        9.8        9.1      0.704       1886.7416  1.566042      1.000000
     55   1      2   1   4     8  0.111119  0.881510      59.868       28.7       27.6      1.651       2860.1980  1.543629      1.000000
     56   1      5   0   2     4  0.110461  0.893016      60.650       15.3       13.0      2.140       3132.9822  1.525597      1.000000
     57   1      4   2   2     8  0.109691  0.906805      61.586        1.2        1.1      0.132        126.4242  1.504627      1.000000
     58   1      4   1   3     8  0.109673  0.907142      61.609        0.6        0.6      0.074         68.5876  1.504122      1.000000
     59   1      2   3   2     8  0.109402  0.912099      61.946       47.6       46.8      1.017       5094.7104  1.496753      1.000000
     60   1      3   2   3     8  0.109327  0.913471      62.039      350.0      343.8      6.312      37594.1836  1.494729      1.000000

   No.  Code     H   K   L  Mult      Hw      ETA/M    2theta/TOF     Icalc       Iobs      Sigma     StrFactor^2    d-hkl       CORR

     61   1      3   3   1     8  0.108939  0.920684      62.529       13.4       13.6      0.442       1464.9011  1.484191      1.000000
     62   1      3   0   4     4  0.108886  0.921687      62.597       10.3       10.6      0.445       2264.0933  1.482740      1.000000
     63   1      5   1   2     8  0.108350  0.931877      63.289      163.1      177.2     14.758      18283.4355  1.468181      1.000000
     64   1      0   2   4     4  0.108176  0.935230      63.517       42.1       43.8      1.813       9510.0576  1.463466      1.000000
     65   1      1   2   4     8  0.107395  0.950693      64.567      240.0      230.6      8.832      28075.5469  1.442175      1.000000
     66   1      3   1   4     8  0.106947  0.959886      65.191      132.4      132.1      1.743      15806.0459  1.429865      1.000000
     67   1      0   3   3     4  0.106695  0.965164      65.550        1.7        2.2      0.569        413.9539  1.422910      1.000000
     68   1      6   0   0     2  0.106384  0.971801      66.001       11.7       16.2      6.000       5723.8447  1.414280      1.000000
     69   1      5   2   1     8  0.106137  0.977165      66.365       73.5       74.9      1.820       9098.1924  1.407398      1.000000
     70   1      1   3   3     8  0.105992  0.980375      66.583      203.2      193.7      8.812      25319.3633  1.403318      1.000000
     71   1      3   3   2     8  0.105605  0.989103      67.176      157.8      153.1      4.603      20011.5781  1.392368      1.000000
     72   1      6   0   1     4  0.105382  0.994263      67.526       29.2       32.3      3.336       7484.9858  1.385992      1.000000
     73   1      2   2   4     8  0.105294  0.996313      67.665       20.1       21.1      1.108       2586.8101  1.383479      1.000000
     74   1      1   0   5     4  0.104985  1.003699      68.167        6.0        6.1      0.135       1572.5675  1.374514      1.000000
     75   1      4   3   0     4  0.104929  1.005058      68.259      122.0      118.6      3.433      31986.0547  1.372881      1.000000
     76   1      5   0   3     4  0.104833  1.007404      68.419      110.2      115.3      5.244      28985.1211  1.370072      1.000000
     77   1      6   1   0     4  0.104769  1.008994      68.527       96.3      101.0      4.755      25445.3574  1.368176      1.000000
     78   1      4   2   3     8  0.104323  1.020349      69.298        3.4        4.2      0.900        459.2214  1.354822      1.000000
     79   1      0   4   0     2  0.104185  1.023979      69.544      110.6      109.5      1.771      60152.1523  1.350620      1.000000
     80   1      2   3   3     8  0.104134  1.025329      69.636        0.4        0.4      0.010         47.8402  1.349066      1.000000
     81   1      0   1   5     4  0.104126  1.025561      69.652       76.5       78.3      1.980      20862.4102  1.348800      1.000000
     82   1      4   3   1     8  0.104066  1.027165      69.761        0.1        0.1      0.002         11.4062  1.346960      1.000000
     83   1      4   0   4     4  0.104031  1.028112      69.825        0.1        0.1      0.005         29.1158  1.345876      1.000000
     84   1      6   1   1     8  0.103923  1.031061      70.025      129.8      134.5      4.836      17892.8594  1.342516      1.000000
     85   1      1   1   5     8  0.103595  1.040342      70.656       31.6       32.1      1.004       4432.7095  1.332077      1.000000
     86   1      5   2   2     8  0.103481  1.043673      70.882        7.0        7.3      0.276        990.6506  1.328379      1.000000
     87   1      5   1   3     8  0.103471  1.043987      70.903       56.4       57.8      1.717       7954.3721  1.328032      1.000000
     88   1      2   0   5     4  0.103331  1.048181      71.188       29.6       32.9      3.533       8420.1982  1.323416      1.000000
     89   1      6   0   2     4  0.102948  1.060268      72.009        2.6        3.4      1.036        743.2866  1.310335      1.000000
     90   1      1   4   1     8  0.102939  1.060561      72.029        1.4        1.8      0.483        207.8249  1.310022      1.000000
     91   1      4   1   4     8  0.102825  1.064379      72.288       43.2       42.2      1.625       6332.7041  1.305961      1.000000
     92   1      3   2   4     8  0.102656  1.070229      72.686        0.4        0.3      0.088         56.4828  1.299798      1.000000
     93   1      2   4   0     4  0.102323  1.082620      73.527       29.3       25.9      2.916       8856.3906  1.286986      1.000000
     94   1      2   1   5     8  0.102284  1.084166      73.632       93.8       87.2      5.970      14203.0537  1.285411      1.000000
     95   1      4   3   2     8  0.102088  1.092294      74.184       24.2       21.3      2.506       3716.8159  1.277205      1.000000
     96   1      6   1   2     8  0.102001  1.096095      74.442       28.2       28.0      0.643       4354.2803  1.273415      1.000000
     97   1      3   3   3     8  0.101951  1.098395      74.599       65.1       63.5      1.813      10098.7109  1.271134      1.000000
     98   1      2   4   1     8  0.101831  1.104064      74.984       35.0       33.2      1.810       5473.8530  1.265559      1.000000
     99   1      0   4   2     4  0.101704  1.110586      75.427       32.0       33.4      1.661      10121.7598  1.259223      1.000000
    100   1      6   2   0     4  0.101587  1.117140      75.872       36.6       35.9      1.160      11696.0469  1.252939      1.000000
    101   1      3   0   5     4  0.101529  1.120647      76.110       22.9       22.4      0.654       7348.0835  1.249610      1.000000
    102   1      1   4   2     8  0.101462  1.124920      76.400      107.6      102.4      4.873      17393.0391  1.245584      1.000000
    103   1      1   3   4     8  0.101354  1.132702      76.929       38.5       38.7      0.992       6311.9434  1.238339      1.000000
    104   1      6   2   1     8  0.101285  1.138358      77.313       41.0       43.4      2.592       6762.6602  1.233143      1.000000
    105   1      1   2   5     8  0.101195  1.147306      77.920        0.1        0.1      0.018         19.8763  1.225038      1.000000
    106   1      5   2   3     8  0.101166  1.150824      78.159      199.0      186.8     10.956      33443.3203  1.221890      1.000000
    107   1      3   1   5     8  0.101130  1.155809      78.498       22.2       22.2      0.437       3755.6453  1.217466      1.000000
    108   1      5   3   1     8  0.101121  1.157343      78.602        7.5        7.3      0.295       1268.4299  1.216113      1.000000
    109   1      5   0   4     4  0.101116  1.158251      78.664        3.2        3.1      0.192       1093.3308  1.215315      1.000000
    110   1      6   0   3     4  0.101078  1.166867      79.249        0.0        0.0      0.013         16.3815  1.207803      1.000000
    111   1      2   4   2     8  0.101076  1.167589      79.298        7.1        5.3      1.492       1220.0344  1.207179      1.000000
    112   1      4   2   4     8  0.101069  1.170547      79.499        0.1        0.1      0.018         23.3085  1.204633      1.000000
    113   1      2   3   4     8  0.101063  1.175288      79.821       11.6       11.7      0.402       2009.6769  1.200581      1.000000
    114   1      3   4   1     8  0.101063  1.175314      79.823       24.3       24.5      0.847       4210.2827  1.200559      1.000000
    115   1      7   0   1     4  0.101068  1.182743      80.327        1.0        1.1      0.197        362.1269  1.194284      1.000000
    116   1      2   2   5     8  0.101089  1.189748      80.803       50.2       42.4      6.277       8879.0469  1.188448      1.000000
    117   1      5   1   4     8  0.101105  1.193098      81.030       75.9       70.4      4.901      13491.4766  1.185684      1.000000
    118   1      4   3   3     8  0.101134  1.197954      81.360        0.4        0.4      0.030         69.7876  1.181710      1.000000
    119   1      6   2   2     8  0.101159  1.201354      81.591       14.2       13.8      0.850       2544.9812  1.178948      1.000000
    120   1      6   1   3     8  0.101162  1.201653      81.612        0.1        0.1      0.010         25.9720  1.178705      1.000000

   No.  Code     H   K   L  Mult      Hw      ETA/M    2theta/TOF     Icalc       Iobs      Sigma     StrFactor^2    d-hkl       CORR

    121   1      7   1   1     8  0.101331  1.217425      82.683       13.9       12.7      1.144       2543.1763  1.166130      1.000000
    122   1      4   0   5     4  0.101363  1.219689      82.836       69.2       65.2      3.725      25340.1816  1.164356      1.000000
    123   1      5   3   2     8  0.101369  1.220093      82.864       57.3       54.0      3.036      10500.5732  1.164040      1.000000
    124   1      0   0   6     2  0.101433  1.224309      83.150       42.6       40.9      1.650      31332.8887  1.160758      1.000000
    125   1      1   4   3     8  0.101525  1.229787      83.522       11.1       10.2      0.928       2050.1365  1.156530      1.000000
    126   1      3   4   2     8  0.101682  1.237862      84.071       14.5       12.4      1.894       2713.6860  1.150378      1.000000
    127   1      1   0   6     4  0.101691  1.238298      84.100        0.6        0.5      0.091        238.8315  1.150048      1.000000
    128   1      7   0   2     4  0.101845  1.245216      84.570       52.3       48.5      3.324      19656.5215  1.144853      1.000000
    129   1      3   3   4     8  0.101851  1.245471      84.587       56.0       51.9      3.632      10528.8535  1.144664      1.000000
    130   1      4   4   0     4  0.102032  1.252692      85.078        0.4        0.4      0.043        155.7822  1.139314      1.000000
    131   1      4   1   5     8  0.102072  1.254179      85.179        0.0        0.0      0.004          3.2998  1.138221      1.000000
    132   1      3   2   5     8  0.102229  1.259777      85.559       33.4       29.8      3.239       6378.6729  1.134134      1.000000
    133   1      2   4   3     8  0.102604  1.271663      86.366        0.8        0.7      0.056        153.6196  1.125593      1.000000
    134   1      1   1   6     8  0.102640  1.272717      86.438        0.9        0.9      0.031        174.3323  1.124844      1.000000
    135   1      4   4   1     8  0.102663  1.273387      86.483      125.4      122.0      3.605      24188.4238  1.124369      1.000000
    136   1      7   1   2     8  0.102887  1.279613      86.906       28.0       30.5      2.614       5428.0693  1.119982      1.000000
    137   1      2   0   6     4  0.102906  1.280138      86.942       19.0       20.8      1.844       7389.3398  1.119614      1.000000
    138   1      6   3   0     4  0.103325  1.290730      87.661       42.6       44.2      2.042      16685.8105  1.112271      1.000000
    139   1      5   2   4     8  0.103575  1.296530      88.055        0.6        0.9      0.349        127.7931  1.108309      1.000000
    140   1      6   2   3     8  0.103964  1.304991      88.630        0.1        0.1      0.024         23.3071  1.102603      1.000000
    141   1      0   3   5     4  0.104023  1.306213      88.713       37.4       36.8      1.332      14829.9922  1.101785      1.000000
