Repository: xpclove/autofp

# AutoFP
AutoFP is an automated Fullprof refinement software that supports UI interfaces, as well as command-line and high-throughput modes. With it, you can efficiently solve the crystal structure analysis of X-ray diffraction and Neutron diffraction patterns.  Now, AutoFP support Python 3 !   
AutoFP Website: <http://physiworld.vipsinaapp.com/autofp.html>.  Shanghai University, Department of Physics  
GitHub: <https://github.com/xpclove/autofp>, Gitee: <https://gitee.com/xpclove/autofp>  
Email : autofp@163.com  
Authors : Xiaopeng Cui, etc.  
Citation : [J. Appl. Cryst. (2015). 48, 1581-1586](https://journals.iucr.org/paper?kc5011) 

> ## 🧠 v1.7 beta (2026-06-28) — major upgrade over [v1.5 stable](https://github.com/xpclove/autofp/releases/tag/v_1.5.1)
> 
> 🧠 **RL-FP** Deep Learning refinement engine · 🔄 **PyQt5** migration · ⏱ **TOF** mode · 🎨 **UI** enhancements · 📊 **prf2fig** plotting
> 
> 📖 **v1.7 beta15** → [Release Notes & Downloads](https://github.com/xpclove/autofp/releases/tag/v1.7b15)

## How To Use AutoFP?
Python UI program entry (Windows, Linux)

		python autofp.py start UI
		1) click "Open" *.pcr file( with *.dat in the same folder), "Autoslect", "Run"
		2) click "Autoselect" button to select the refinement parameters
				"cycle = 0 " represent auto-select the cycles number;
				"cycle = n > 0 " represent run n cycles
		3) click "Run" button  to autorun  the refinement 

Python Shell program entry (Windows, Linux)

		pyhton shautofp.py -c 1 -a *.pcr
			-c 1 : cycle number 1；set "-c 0" indicates the automatic determination of the number of cycles
			-a : autoselect parameters
			*.pcr : Fullprof task pcr path ( with *.dat in the same folder)


How to compile *.msi for Windows ? ( It is recommended to use Windows 7/10 to compile )

		You can use the already compiled MSI installation package in AutoFP_v_xxx.zip. Or you can recompile it.
		Run make.bat to creat autofp.msi(msi.bat needs software "AdvancedInstaller" )
		pack.bat needs to configure "the directory of python2.7" and "install py2exe version 0.6.9" if you use Python 2.7。

Program setting (Windows, Linux)

	(AutoFP Directory)/setting.txt

	 "fp2k_path": "pathto\\fp2k.exe"	
	  # This key indicates the absolute path of fullprof core fp2k. If you set it to "fp2k", the program will use the built-in fullprof 2017 version of fp2k. Windows: fp2k.exe (Fullprof 2017), Linux: fp2k(Fullprof 2021 -> Ubuntu 20.04+)。
	  # If you use Ubuntu 16.04, plese use Fullprof 2017.

## Document:
For more detailed documentation, check out this Website <http://physiworld.vipsinaapp.com/document.html>  
[[BaiduYun]](https://yun.baidu.com/s/15clky),   [[OneDrive]](https://1drv.ms/f/c/3ad03857dd502d37/QjctUN1XONAggDrrBQAAAAAAfkiNCVYadfO4Dw)

Python2.7 Autofp UI Video tutorial:  
[1) Y2O3 Xray demo @ Windows](https://yun.baidu.com/s/15clky?fid=410847280290602&fpath=%2FAutoFP%2Flearning_video%2FY2O3_Demo.mp4)  
[2) PbSO4 Neutron CW demo @ Windows](https://yun.baidu.com/s/15clky?fid=12898505734654&fpath=%2FAutoFP%2Flearning_video%2FPbSO4_Demo.mp4)

Example:  
The examples are in the Program folder (such as C:\Program Files(x86)\AutoFP\) with the directory bane example.zip. At present, the refined results of all the examples have reached the level of the original Fullprof examples.

## Reference:
1. [Xiaopeng Cui, etc. A GUI for highly automated Rietveld refinement using an expert system algorithm based on FullProf ( 2015 )](https://journals.iucr.org/paper?kc5011).  [J. Appl. Cryst. (2015). 48, 1581-1586](https://journals.iucr.org/paper?kc5011) 
2. [Xiaopeng Cui, etc. Design and Application of AutoFP: A Program for High-Throughput and Automated Rietveld Refinement Based on AI Algorithm ( 2016 )](https://yun.baidu.com/s/15clky#list/path=%2FAutoFP%2Fdoc)

File: example/pbsox/pbsox-12.8/pbsox.pcr
COMM PbSO4 XrayDif (Rietveld Refinement Round Robin, R.J. Hill, JApC 2
! Files => DAT-file:pbsox,  PCR-file: pbsox
!Job Npr Nph Nba Nex Nsc Nor Dum Iwg Ilo Ias Res Ste Nre Cry Uni Cor Opt Aut
   0   5   1   0   2   0   0   0   0   0   0   0   0   0   0   0   0   0   1
!
!Ipr Ppl Ioc Mat Pcr Ls1 Ls2 Ls3 NLI Prf Ins Rpa Sym Hkl Fou Sho Ana
   0   0   1   0   1   0   4   0   0   1   0   1   1   0   4   1   1
!
! Lambda1  Lambda2    Ratio    Bkpos    Wdt    Cthm     muR   AsyLim   Rpolarz  2nd-muR -> Patt# 1
 1.540560 1.544400  0.50000   50.000  6.0000  0.8000  0.0000  160.00    0.0000  0.0000
!
!NCY  Eps  R_at  R_an  R_pr  R_gl     Thmin       Step       Thmax    PSD    Sent0
 14  0.10  1.00  1.00  1.00  1.00     10.0000   0.025000   160.0000   0.000   0.000
!
! Excluded regions (LowT  HighT) for Pattern#  1
        0.00       10.00
      154.00      180.00
! 
!
       0    !Number of refined parameters
!
!  Zero    Code    SyCos    Code   SySin    Code  Lambda     Code MORE ->Patt# 1
  0.00609    0.0  0.00000    0.0  0.00000    0.0 0.000000    0.00   0
!   Background coefficients/codes  for Pattern#  1  (Polynomial of 6th degree)
     128.290      34.608     -65.825     -23.006      89.004     -29.912
        0.00        0.00        0.00        0.00        0.00        0.00
!-------------------------------------------------------------------------------
!  Data for PHASE number:   1  ==> Current R_Bragg for Pattern#  1:     0.00
!-------------------------------------------------------------------------------
 PbSO4
!
!Nat Dis Ang Pr1 Pr2 Pr3 Jbt Irf Isy Str Furth       ATZ    Nvk Npr More
   5   0   0 0.0 0.0 1.0   0   0   0   0   0       1213.030   0   5   0
!
P n m a                  <--Space group symbol
!Atom   Typ       X        Y        Z     Biso       Occ     In Fin N_t Spc /Codes
Pb     PB      0.18797  0.25000  0.16754  1.36126   0.50000   0   0   0    0  #conn S O 0 2
                  0.00     0.00     0.00     0.00      0.00
S      S       0.06467  0.25000  0.68300  0.89890   0.50000   0   0   0    0  
                  0.00     0.00     0.00     0.00      0.00
O1     O       0.90706  0.25000  0.59672  0.56096   0.50000   0   0   0    0  
                  0.00     0.00     0.00     0.00      0.00
O2     O       0.18642  0.25000  0.54268  1.00191   0.50000   0   0   0    0  
                  0.00     0.00     0.00     0.00      0.00
O3     O       0.08025  0.02961  0.81208  1.06887   1.00000   0   0   0    0  
                  0.00     0.00     0.00     0.00      0.00
!-------> Profile Parameters for Pattern #  1
!  Scale        Shape1      Bov      Str1      Str2      Str3   Strain-Model
 0.47311E-03   0.00001   0.00000   0.00000   0.00000   0.00000       0
     0.00000     0.000     0.000     0.000     0.000     0.000
!       U         V          W           X          Y        GauSiz   LorSiz Size-Model
   0.030989  -0.051981   0.032000   0.014724   0.000000   0.000000   0.000000    0
      0.000      0.000      0.000      0.000      0.000      0.000      0.000
!     a          b         c        alpha      beta       gamma      #Cell Info
   8.485684   5.402483   6.964548  90.000000  90.000000  90.000000   # box -0.25 1.25 -0.15 1.15 -0.15 1.15
    0.00000    0.00000    0.00000    0.00000    0.00000    0.00000
!  Pref1    Pref2      Asy1     Asy2     Asy3     Asy4  
  0.00000  0.00000 -0.37024  0.00736  1.23023  0.00000
     0.00     0.00     0.00     0.00     0.00     0.00
!  2Th1/TOF1    2Th2/TOF2  Pattern # 1
      10.000     154.000       1
