Repository: xpclove/autofp

# AutoFP
AutoFP is an automated Fullprof refinement software that supports UI interfaces, as well as command-line and high-throughput modes. With it, you can efficiently solve the crystal structure analysis of X-ray diffraction and Neutron diffraction patterns.  Now, AutoFP support Python 3 !   
AutoFP Website: <http://physiworld.vipsinaapp.com/autofp.html>.  Shanghai University, Department of Physics  
GitHub: <https://github.com/xpclove/autofp>, Gitee: <https://gitee.com/xpclove/autofp>  
Email : autofp@163.com  
Authors : Xiaopeng Cui, etc.  
Citation : [J. Appl. Cryst. (2015). 48, 1581-1586](https://journals.iucr.org/paper?kc5011) 

> ## 🧠 v1.7 beta (2026-06-28) — major upgrade over [v1.5 stable](https://github.com/xpclove/autofp/releases/tag/v_1.5.1)
> 
> 🧠 **RL-FP** Deep Learning refinement engine · 🔄 **PyQt5** migration · ⏱ **TOF** mode · 🎨 **UI** enhancements · 📊 **prf2fig** plotting
> 
> 📖 **v1.7 beta15** → [Release Notes & Downloads](https://github.com/xpclove/autofp/releases/tag/v1.7b15)

## How To Use AutoFP?
Python UI program entry (Windows, Linux)

		python autofp.py start UI
		1) click "Open" *.pcr file( with *.dat in the same folder), "Autoslect", "Run"
		2) click "Autoselect" button to select the refinement parameters
				"cycle = 0 " represent auto-select the cycles number;
				"cycle = n > 0 " represent run n cycles
		3) click "Run" button  to autorun  the refinement 

Python Shell program entry (Windows, Linux)

		pyhton shautofp.py -c 1 -a *.pcr
			-c 1 : cycle number 1；set "-c 0" indicates the automatic determination of the number of cycles
			-a : autoselect parameters
			*.pcr : Fullprof task pcr path ( with *.dat in the same folder)


How to compile *.msi for Windows ? ( It is recommended to use Windows 7/10 to compile )

		You can use the already compiled MSI installation package in AutoFP_v_xxx.zip. Or you can recompile it.
		Run make.bat to creat autofp.msi(msi.bat needs software "AdvancedInstaller" )
		pack.bat needs to configure "the directory of python2.7" and "install py2exe version 0.6.9" if you use Python 2.7。

Program setting (Windows, Linux)

	(AutoFP Directory)/setting.txt

	 "fp2k_path": "pathto\\fp2k.exe"	
	  # This key indicates the absolute path of fullprof core fp2k. If you set it to "fp2k", the program will use the built-in fullprof 2017 version of fp2k. Windows: fp2k.exe (Fullprof 2017), Linux: fp2k(Fullprof 2021 -> Ubuntu 20.04+)。
	  # If you use Ubuntu 16.04, plese use Fullprof 2017.

## Document:
For more detailed documentation, check out this Website <http://physiworld.vipsinaapp.com/document.html>  
[[BaiduYun]](https://yun.baidu.com/s/15clky),   [[OneDrive]](https://1drv.ms/f/c/3ad03857dd502d37/QjctUN1XONAggDrrBQAAAAAAfkiNCVYadfO4Dw)

Python2.7 Autofp UI Video tutorial:  
[1) Y2O3 Xray demo @ Windows](https://yun.baidu.com/s/15clky?fid=410847280290602&fpath=%2FAutoFP%2Flearning_video%2FY2O3_Demo.mp4)  
[2) PbSO4 Neutron CW demo @ Windows](https://yun.baidu.com/s/15clky?fid=12898505734654&fpath=%2FAutoFP%2Flearning_video%2FPbSO4_Demo.mp4)

Example:  
The examples are in the Program folder (such as C:\Program Files(x86)\AutoFP\) with the directory bane example.zip. At present, the refined results of all the examples have reached the level of the original Fullprof examples.

## Reference:
1. [Xiaopeng Cui, etc. A GUI for highly automated Rietveld refinement using an expert system algorithm based on FullProf ( 2015 )](https://journals.iucr.org/paper?kc5011).  [J. Appl. Cryst. (2015). 48, 1581-1586](https://journals.iucr.org/paper?kc5011) 
2. [Xiaopeng Cui, etc. Design and Application of AutoFP: A Program for High-Throughput and Automated Rietveld Refinement Based on AI Algorithm ( 2016 )](https://yun.baidu.com/s/15clky#list/path=%2FAutoFP%2Fdoc)

File: example/pbsox/pbsox.sum


        **********************************************************
        ** PROGRAM FullProf.2k (Version 5.40 - Mar2014-ILL JRC) **
        **********************************************************
                       M U L T I -- P A T T E R N                 
            Rietveld, Profile Matching & Integrated Intensity     
                 Refinement of X-ray and/or Neutron Data


    Date: 11/05/2014  Time: 23:50:57.182                              

 => PCR file code: pbsox
 => DAT file code: pbsox.dat            -> Relative contribution: 1.0000                                                            
 => Title: PbSO4 XrayDif (Rietveld Refinement Round Robin, R.J. Hill, JApC 2

 ==> CONDITIONS OF THIS RUN FOR PATTERN No.:  1

 => Global Refinement of X-ray powder diffraction data                                                                              
 => Global Refinement of X-ray powder diffraction data                                                                              
    Bragg-Brentano(X-rays) or Debye-Scherrer geometry(Neutrons)
 => The    5th default profile function was selected

 => Data supplied in free format for pattern:  1
 => Analysis of refinement at the end
 => Wavelengths:  1.54056 1.54440
 => Cos(Monochromator angle)=   0.8000
 => Absorption correction (AC), muR-eff =   0.0000  0.0000
 => Base of peaks: 2.0*HW*    6.00
 ==> Angular range, step and number of points:
     2Thmin:      10.000000  2Thmax:     160.000000  Step:       0.025000  No. of points:   6001
 =>-------> Pattern#  1
 => Crystal Structure Refinement for phase: 1
 => The density (volumic mass) of phase 1 is:    6.309 g/cm3
 => Scor: 2.2792

 ==> RESULTS OF REFINEMENT:


 => No. of fitted parameters:   34


------------------------------------------------------------------------------
 => Phase No.  1  PbSO4                                  P n m a             
------------------------------------------------------------------------------

 =>  No. of reflections for pattern#:   1:   770/2


 ==> ATOM PARAMETERS:

  Name      x     sx       y     sy       z      sz      B   sB   occ. socc.  Mult
 Pb      0.18797(   9)  0.25000(   0)  0.16754(  13)  1.361( 24)  0.500(  0)    4
 S       0.06467(  56)  0.25000(   0)  0.68300(  75)  0.899(103)  0.500(  0)    4
 O1      0.90706( 123)  0.25000(   0)  0.59672( 142)  0.561(256)  0.500(  0)    4
 O2      0.18642( 141)  0.25000(   0)  0.54268( 175)  1.002(256)  0.500(  0)    4
 O3      0.08025(  84)  0.02961( 120)  0.81208( 123)  1.069(187)  1.000(  0)    8

 ==> PROFILE PARAMETERS FOR PATTERN#  1

 => Cell parameters      :
                              8.48568   0.00013
                              5.40248   0.00008
                              6.96455   0.00011
                             90.00000   0.00000
                             90.00000   0.00000
                             90.00000   0.00000
 
 => overall scale factor :      0.000473107     0.000002222
 => Eta(p-v) or m(p-vii) :    0.00001   0.00000
 => Overall tem. factor  :    0.00000   0.00000
 => Halfwidth parameters :    0.03099   0.00112
                             -0.05198   0.00140
                              0.03200   0.00042
 => Preferred orientation:    0.00000   0.00000
                              0.00000   0.00000
 => Asymmetry parameters :   -0.37024   0.01776
                              0.00736   0.00118
                              1.23023   0.03687
                              0.00000   0.00000
 => X and y parameters   :    0.01472   0.00014
                              0.00000   0.00000
 => Strain parameters    :    0.00000   0.00000
                              0.00000   0.00000
                              0.00000   0.00000
 => Size parameters (G,L):    0.00000   0.00000
                              0.00000   0.00000

 ==> GLOBAL PARAMETERS FOR PATTERN#  1


 => Zero-point:     0.0061    0.0008
 => Background Polynomial Parameters ==>
                               128.29     0.98913    
                               34.608      2.7062    
                              -65.825      4.0513    
                              -23.006      4.4485    
                               89.004      5.9215    
                              -29.912      1.8666    
 
 => Cos( theta)-shift parameter :   0.0000  0.0000
 => Sin(2theta)-shift parameter :   0.0000  0.0000

 ==> RELIABILITY FACTORS WITH ALL NON-EXCLUDED POINTS FOR PATTERN:  1

  => Cycle:  1 => MaxCycle: 14
 => N-P+C:  5726
 =>  R-factors (not corrected for background) for Pattern:  1
 => Rp:  7.74     Rwp:  10.3     Rexp:    4.90 Chi2:  4.42      L.S. refinement
 => Conventional Rietveld R-factors for Pattern:  1
 => Rp:  11.9     Rwp:  14.2     Rexp:    6.76 Chi2:  4.42    
 => Deviance:  0.273E+05     Dev*  :   4.766    
 => DW-Stat.:    0.7258     DW-exp:     1.9301
 => N-sigma of the GoF:  182.981

 ==> RELIABILITY FACTORS FOR POINTS WITH BRAGG CONTRIBUTIONS FOR PATTERN:  1

 => N-P+C:  5281
 =>  R-factors (not corrected for background) for Pattern:  1
 => Rp:  7.62     Rwp:  10.1     Rexp:    4.76 Chi2:  4.54      L.S. refinement
 => Conventional Rietveld R-factors for Pattern:  1
 => Rp:  11.5     Rwp:  13.9     Rexp:    6.50 Chi2:  4.54    
 => Deviance:  0.260E+05     Dev*  :   4.916    
 => DW-Stat.:    0.7660     DW-exp:     1.9277
 => N-sigma of the GoF:      181.930

 => Global user-weigthed Chi2 (Bragg contrib.):   4.79    

     -----------------------------------------------------
     BRAGG R-Factors and weight fractions for Pattern #  1
     -----------------------------------------------------

 => Phase:  1      PbSO4
 => Bragg R-factor:   4.48       Vol:  319.281( 0.008)  Fract(%):  100.00( 0.66)
 => Rf-factor=  3.34             ATZ:        1213.030   Brindley:  1.0000


       ----------------------------------------------------
       -    ANALYSIS OF THE REFINEMENT FOR PATTERN #  1   -
       ----------------------------------------------------


 => GLOBAL INDICATORS:

    The first and last reflections appears at:
    2theta(degrees)/T.O.F(microsecs)/Energy(KeV) =>         16.452       153.092
    s (angstroms-1) =>     0.1858    1.2626
    D (angstroms  ) =>     5.3835    0.7920
    sin(theta/lamb) =>     0.0929    0.6313
    Q (angstroms-1) =>     2.3342   15.8663

    The average FWHM is:   0.1787  Fwhm(av)/step =   7.1464

 => Sum(Yiobs-Yical):    18592.45   -1108.56    1980.46    5512.87 <- Four regions
            Total ->     24977.22

  Expected Rp (background uncorrected):     3.32 Observed->     7.74
  Expected cRp(background   corrected):     5.09 Observed->    11.89
  -> Ratio Rp/Exp=cRp/cExp:     2.33
  Weighted Average Bragg R-factor:     4.48
  Weighted Average      RF-factor:     3.34
  Reduced Chi-square :     4.54

 => Total number of "independent" reflections:    374
    Effective number (account for resolution) of reflections: 
                      at level p=1.00  : 234.2
                      at level p=0.50  : 295.2
                      at level p=0.25  : 327.2

    A reflection contributes as x/(x+nearest), where "x"  
    is the fraction of the total area of the current phase and 
   "nearest" is the number of adjacent reflections verifying the formula:

    Postn-p*FWHM <= Postn(adjacent) <= Postn+p*FWHM 

   "nearest" is weighted by the corresponding "x(s)" 

 =>             Number of global  refined parameters:      7
                Number of profile refined parameters:     11
    Number of intensity-affecting refined parameters:     16
      (Preferred orientation belongs to this class)   

 => (Effective Number of reflections)/(Number of intensity parameters)= refni
      Ratio ( Optimistic view,p=0.25):   20.4
      Ratio (Pessimistic view,p=1.00):   14.6
      Ratio (   Eclectic view,p=0.50):   18.4

 => PHASE DEPENDENT INDICATORS:

 => Positions and FWHM of the sharpest reflection

     Phase  2Theta/TOF  FWHM     Q       DQ      Delta   Dd/d(%)

       1      79.82   0.1011   5.2335  0.00552  0.00903  0.105

   Q ,DQ(FWHM in Q-space) and Delta are given in 1/angstroms
 Delta is the expected step between consecutive reflections at Q

 Phase    %Cont  Nintdp  Nprofp   Nref      Enref(Effective)
                                         R:p=1  R:p=1/2  R:p=1/4
     1  100.00      16      11     374  234.20  295.17  327.17
                                         14.64   18.45   20.45
  Where:
  %Cont: percentage of the total integrated intensity (100x)
 Nintdp: Number of intensity-affecting refined parameters
 Nprofp: Number of profile refined parameters
   Nref: Number "independent" contributing reflections
  Enref: Effective Number of reflections for each p-value
R:p=1/n: Ratio Enref(Effective)/Nintdp


 => ANALYSIS OF STANDARD DEVIATIONS

    Phase:  1 Degrees of freedom for p=1, 1/2, 1/4:   218.20  279.17  311.17
              Chi2 based on integrated intensities:     2.75    2.15    1.93
              Calculated with Scott'S FORMULA     :    86.61   67.92   61.04

 => Standard deviations concern the PRECISION of parameters and
    represent ACCURACY only if there is no systematic errors
    A better estimate of the accuracy of structural parameters
    is obtained multiplying sigmas by the parameter SCOR
 -> SCOR =   2.2792 { Berar'S FORMULA}
 -> SCOR =   2.6733 {Pawley'S FORMULA}
 -> Application of modified Scott'S FORMULA
    SCOR(p=1,1/2,1/4) =   0.7785  0.6883  0.6520
    SCOR(expected Si) =   4.3676  3.8676  3.6664
   Warning! Do not take into account Scott'S SCOR
            These indicators are under test....

 => ANALYSIS OF CORRELATED PARAMETERS 

  -> The number of correlated parameters is :   0

 => Your refinement seems to be rather good!

 
              CPU Time:     0.672 seconds
                            0.011 minutes

 => Run finished at:     Date: 11/05/2014  Time: 23:50:57.930
