Repository: xpclove/autofp

# AutoFP
AutoFP is an automated Fullprof refinement software that supports UI interfaces, as well as command-line and high-throughput modes. With it, you can efficiently solve the crystal structure analysis of X-ray diffraction and Neutron diffraction patterns.  Now, AutoFP support Python 3 !   
AutoFP Website: <http://physiworld.vipsinaapp.com/autofp.html>.  Shanghai University, Department of Physics  
GitHub: <https://github.com/xpclove/autofp>, Gitee: <https://gitee.com/xpclove/autofp>  
Email : autofp@163.com  
Authors : Xiaopeng Cui, etc.  
Citation : [J. Appl. Cryst. (2015). 48, 1581-1586](https://journals.iucr.org/paper?kc5011)

File: example/rutana_tch/rutana_tch.out (part 2 of 2)
       0.006041  0.000000  0.000000
      -0.002104  0.000000  0.000000
       0.001163  0.000000  0.000000
 => Cell parameters: 
 ---------------------------------------------------------------------------------------
 => New parameters, shifts, and standard deviations

 Atom        x       dx      sx       y       dy      sy       z       dz      sz       B       dB      sB      occ.    docc.   socc.

 Ti       0.00000 0.00000 0.00000  0.00000 0.00000 0.00000  0.00000 0.00000 0.00000  0.91633-0.00029 0.01864  0.12500 0.00000 0.00000
 O        0.30523 0.00000 0.00033  0.30523 0.00000 0.00033  0.00000 0.00000 0.00000  1.56601-0.00025 0.05613  0.25000 0.00000 0.00000

 ==> PROFILE PARAMETERS FOR PATTERN#  1

 => Overall scale factor:      0.005754400     0.000000000     0.000000000
 => Eta(p-Voigt) or m(Pearson VII):   0.000000  0.000000  0.000000
 => Overall tem. factor:   0.000000  0.000000  0.000000
 => Halfwidth parameters: 
       0.006041  0.000000  0.000000
      -0.002104  0.000000  0.000000
       0.001163  0.000000  0.000000
 => Cell parameters: 
       4.594321   0.000000   0.000000
       4.594321   0.000000   0.000000
       2.960163   0.000000   0.000000
      90.000000   0.000000   0.000000
      90.000000   0.000000   0.000000
      90.000000   0.000000   0.000000
 => Preferred orientation: 
       0.000000  0.000000  0.000000
       0.000000  0.000000  0.000000
 => Asymmetry parameters: 
       0.000000  0.000000  0.000000
       0.000000  0.000000  0.000000
       0.000000  0.000000  0.000000
       0.000000  0.000000  0.000000
 => X and Y parameters: 
       0.077479  0.000000  0.000000
       0.009183  0.000000  0.000000
 => Strain parameters: 
       0.000000  0.000000  0.000000
       0.000000  0.000000  0.000000
       0.000000  0.000000  0.000000
 => Size   parameters (G,L): 
       0.000000  0.000000  0.000000
       0.000000  0.000000  0.000000
 => Further shape parameters (S_L and D_L): 
       0.033000  0.000000  0.000000
       0.031000  0.000000  0.000000
 ---------------------------------------------------------------------------------------
 => Phase  2 Name: Name: Anatase                VARY xyz b                               
 ---------------------------------------------------------------------------------------
 => New parameters, shifts, and standard deviations

 Atom        x       dx      sx       y       dy      sy       z       dz      sz       B       dB      sB      occ.    docc.   socc.

 Ti       0.00000 0.00000 0.00000  0.25000 0.00000 0.00000  0.37500 0.00000 0.00000  0.59047-0.00585 0.08879  0.12500 0.00000 0.00000
 O        0.00000 0.00000 0.00000  0.25000 0.00000 0.00000  0.16740 0.00002 0.00051  1.08915-0.02028 0.16215  0.25000 0.00000 0.00000

 ==> PROFILE PARAMETERS FOR PATTERN#  1

 => Overall scale factor:      0.000371747    -0.000000458     0.000004064
 => Eta(p-Voigt) or m(Pearson VII):   0.000000  0.000000  0.000000
 => Overall tem. factor:   0.000000  0.000000  0.000000
 => Halfwidth parameters: 
       0.009643  0.005728  0.012673
      -0.000207 -0.004018  0.010900
       0.001997  0.000942  0.002138
 => Cell parameters: 
       3.783269   0.000005   0.000037
       3.783269   0.000005   0.000037
       9.531452  -0.000010   0.000167
      90.000000   0.000000   0.000000
      90.000000   0.000000   0.000000
      90.000000   0.000000   0.000000
 => Preferred orientation: 
       0.000000  0.000000  0.000000
       0.000000  0.000000  0.000000
 => Asymmetry parameters: 
       0.000000  0.000000  0.000000
       0.000000  0.000000  0.000000
       0.000000  0.000000  0.000000
       0.000000  0.000000  0.000000
 => X and Y parameters: 
       0.158985 -0.003200  0.020902
       0.009838 -0.000898  0.006100
 => Strain parameters: 
       0.000000  0.000000  0.000000
       0.000000  0.000000  0.000000
       0.000000  0.000000  0.000000
 => Size   parameters (G,L): 
       0.000000  0.000000  0.000000
       0.000000  0.000000  0.000000
 => Further shape parameters (S_L and D_L): 
       0.033000  0.000000  0.000000
       0.031000  0.000000  0.000000

 ==> GLOBAL PARAMETERS FOR PATTERN#  1


 => Zero-point:     0.0266    0.0000    0.0000
 => Background Polynomial Parameters ==>
       58.723      0.0000      0.0000    
      -30.198      0.0000      0.0000    
       14.081      0.0000      0.0000    
       0.0000      0.0000      0.0000    
       0.0000      0.0000      0.0000    
       0.0000      0.0000      0.0000    

 => Cos( theta)-shift parameter :   0.0000  0.0000  0.0000
 => Sin(2theta)-shift parameter :   0.0000  0.0000  0.0000

 ==> RELIABILITY FACTORS WITH ALL NON-EXCLUDED POINTS FOR PATTERN:  1

 => R-Factors:   9.03      12.2     Chi2:  1.34     DW-Stat.:  1.5437   Patt#:  1
 => Expected :            10.5                                1.9338
 => Deviance : 0.109E+05     Dev*:   1.376    
 => GoF-index:  1.2         Sqrt(Residual/N)
 => N-P+C:  7887

 =>    SumYdif       SumYobs      SumYcal      SumwYobsSQ     Residual    Condition
     0.6431E+05    0.7123E+06    0.7014E+06    0.7123E+06    0.1055E+05    0.2475E+12


 => Conventional Rietveld Rp,Rwp,Re and Chi2:   21.3      20.9      18.1      1.338    
 => (Values obtained using Ynet, but true sigma(y))
 =>  SumYnet, Sum(w Ynet**2):     0.3020E+06    0.2417E+06


 ==> RELIABILITY FACTORS FOR POINTS WITH BRAGG CONTRIBUTIONS FOR PATTERN:  1

 => R-Factors:   8.81      12.0     Chi2:  1.38     DW-Stat.:  1.8332   Patt#:
 => Expected :            10.2                                1.9272
 => Deviance : 0.918E+04     Dev*:   1.420    
 => GoF-index:  1.2         Sqrt(Residual/N)
 => N-P+C:  6446

 =>    SumYdif       SumYobs      SumYcal      SumwYobsSQ     Residual    Condition
     0.5438E+05    0.6175E+06    0.6078E+06    0.6175E+06     8886.        0.2475E+12


 => Conventional Rietveld Rp,Rwp,Re and Chi2:   18.1      19.2      16.4      1.379    
 => (Values obtained using Ynet, but true sigma(y))
 =>  SumYnet, Sum(w Ynet**2):     0.3007E+06    0.2401E+06


 => Global user-weigthed Chi2 (Bragg contrib.):   1.64    

 => ---------> Pattern#  1
 => Phase:  1
 =>    Bragg R-factor:  4.35    
 =>    RF-factor     :  4.68    
 => Phase:  2
 =>    Bragg R-factor:  6.89    
 =>    RF-factor     :  5.44    
 ++++++++++++++++++++++++++++++++++++++++++++++++++++++++++++++++++++++++++++++++++++++++++++++++++++++++++++++++++++++++

 => CYCLE No.:    5
 ---------------------------------------------------------------------------------------
 => Phase  1 Name: Name: Rutile             VARY xyz b                                   
 ---------------------------------------------------------------------------------------
 => New parameters, shifts, and standard deviations

 Atom        x       dx      sx       y       dy      sy       z       dz      sz       B       dB      sB      occ.    docc.   socc.

 Ti       0.00000 0.00000 0.00000  0.00000 0.00000 0.00000  0.00000 0.00000 0.00000  0.91596-0.00037 0.01883  0.12500 0.00000 0.00000
 O        0.30523 0.00000 0.00033  0.30523 0.00000 0.00033  0.00000 0.00000 0.00000  1.56590-0.00011 0.05671  0.25000 0.00000 0.00000

 ==> PROFILE PARAMETERS FOR PATTERN#  1

 => Overall scale factor:      0.005754400     0.000000000     0.000000000
 => Eta(p-Voigt) or m(Pearson VII):   0.000000  0.000000  0.000000
 => Overall tem. factor:   0.000000  0.000000  0.000000
 => Halfwidth parameters: 
       0.006041  0.000000  0.000000
      -0.002104  0.000000  0.000000
       0.001163  0.000000  0.000000
 => Cell parameters: 
       4.594321   0.000000   0.000000
       4.594321   0.000000   0.000000
       2.960163   0.000000   0.000000
      90.000000   0.000000   0.000000
      90.000000   0.000000   0.000000
      90.000000   0.000000   0.000000
 => Preferred orientation: 
       0.000000  0.000000  0.000000
       0.000000  0.000000  0.000000
 => Asymmetry parameters: 
       0.000000  0.000000  0.000000
       0.000000  0.000000  0.000000
       0.000000  0.000000  0.000000
       0.000000  0.000000  0.000000
 => X and Y parameters: 
       0.077479  0.000000  0.000000
       0.009183  0.000000  0.000000
 => Strain parameters: 
       0.000000  0.000000  0.000000
       0.000000  0.000000  0.000000
       0.000000  0.000000  0.000000
 => Size   parameters (G,L): 
       0.000000  0.000000  0.000000
       0.000000  0.000000  0.000000
 => Further shape parameters (S_L and D_L): 
       0.033000  0.000000  0.000000
       0.031000  0.000000  0.000000
 ---------------------------------------------------------------------------------------
 => Phase  2 Name: Name: Anatase                VARY xyz b                               
 ---------------------------------------------------------------------------------------
 => New parameters, shifts, and standard deviations

 Atom        x       dx      sx       y       dy      sy       z       dz      sz       B       dB      sB      occ.    docc.   socc.

 Ti       0.00000 0.00000 0.00000  0.25000 0.00000 0.00000  0.37500 0.00000 0.00000  0.59263 0.00215 0.08970  0.12500 0.00000 0.00000
 O        0.00000 0.00000 0.00000  0.25000 0.00000 0.00000  0.16740 0.00000 0.00052  1.09118 0.00203 0.16338  0.25000 0.00000 0.00000

 ==> PROFILE PARAMETERS FOR PATTERN#  1

 => Overall scale factor:      0.000371584    -0.000000163     0.000004108
 => Eta(p-Voigt) or m(Pearson VII):   0.000000  0.000000  0.000000
 => Overall tem. factor:   0.000000  0.000000  0.000000
 => Halfwidth parameters: 
       0.014728  0.005084  0.013358
      -0.002006 -0.001799  0.011391
       0.002877  0.000880  0.002232
 => Cell parameters: 
       3.783268  -0.000001   0.000037
       3.783268  -0.000001   0.000037
       9.531464   0.000011   0.000168
      90.000000   0.000000   0.000000
      90.000000   0.000000   0.000000
      90.000000   0.000000   0.000000
 => Preferred orientation: 
       0.000000  0.000000  0.000000
       0.000000  0.000000  0.000000
 => Asymmetry parameters: 
       0.000000  0.000000  0.000000
       0.000000  0.000000  0.000000
       0.000000  0.000000  0.000000
       0.000000  0.000000  0.000000
 => X and Y parameters: 
       0.157055 -0.001931  0.021068
       0.009596 -0.000242  0.006151
 => Strain parameters: 
       0.000000  0.000000  0.000000
       0.000000  0.000000  0.000000
       0.000000  0.000000  0.000000
 => Size   parameters (G,L): 
       0.000000  0.000000  0.000000
       0.000000  0.000000  0.000000
 => Further shape parameters (S_L and D_L): 
       0.033000  0.000000  0.000000
       0.031000  0.000000  0.000000

 ==> GLOBAL PARAMETERS FOR PATTERN#  1


 => Zero-point:     0.0266    0.0000    0.0000
 => Background Polynomial Parameters ==>
       58.723      0.0000      0.0000    
      -30.198      0.0000      0.0000    
       14.081      0.0000      0.0000    
       0.0000      0.0000      0.0000    
       0.0000      0.0000      0.0000    
       0.0000      0.0000      0.0000    

 => Cos( theta)-shift parameter :   0.0000  0.0000  0.0000
 => Sin(2theta)-shift parameter :   0.0000  0.0000  0.0000

 ==> RELIABILITY FACTORS WITH ALL NON-EXCLUDED POINTS FOR PATTERN:  1

 => R-Factors:   9.02      12.2     Chi2:  1.34     DW-Stat.:  1.5441   Patt#:  1
 => Expected :            10.5                                1.9338
 => Deviance : 0.109E+05     Dev*:   1.376    
 => GoF-index:  1.2         Sqrt(Residual/N)
 => N-P+C:  7887

 =>    SumYdif       SumYobs      SumYcal      SumwYobsSQ     Residual    Condition
     0.6427E+05    0.7123E+06    0.7014E+06    0.7123E+06    0.1055E+05    0.2487E+12


 => Conventional Rietveld Rp,Rwp,Re and Chi2:   21.3      20.9      18.1      1.337    
 => (Values obtained using Ynet, but true sigma(y))
 =>  SumYnet, Sum(w Ynet**2):     0.3020E+06    0.2417E+06


 ==> RELIABILITY FACTORS FOR POINTS WITH BRAGG CONTRIBUTIONS FOR PATTERN:  1

 => R-Factors:   8.76      11.9     Chi2:  1.38     DW-Stat.:  1.8736   Patt#:
 => Expected :            10.2                                1.9264
 => Deviance : 0.900E+04     Dev*:   1.421    
 => GoF-index:  1.2         Sqrt(Residual/N)
 => N-P+C:  6312

 =>    SumYdif       SumYobs      SumYcal      SumwYobsSQ     Residual    Condition
     0.5338E+05    0.6096E+06    0.6001E+06    0.6096E+06     8693.        0.2487E+12


 => Conventional Rietveld Rp,Rwp,Re and Chi2:   17.8      19.0      16.2      1.377    
 => (Values obtained using Ynet, but true sigma(y))
 =>  SumYnet, Sum(w Ynet**2):     0.3006E+06    0.2399E+06


 => Global user-weigthed Chi2 (Bragg contrib.):   1.67    

 => ---------> Pattern#  1
 => Phase:  1
 =>    Bragg R-factor:  4.35    
 =>    RF-factor     :  4.68    
 => Phase:  2
 =>    Bragg R-factor:  6.88    
 =>    RF-factor     :  5.43    
 ++++++++++++++++++++++++++++++++++++++++++++++++++++++++++++++++++++++++++++++++++++++++++++++++++++++++++++++++++++++++

 => CYCLE No.:    6
 ---------------------------------------------------------------------------------------
 => Phase  1 Name: Name: Rutile             VARY xyz b                                   
 ---------------------------------------------------------------------------------------
 => New parameters, shifts, and standard deviations

 Atom        x       dx      sx       y       dy      sy       z       dz      sz       B       dB      sB      occ.    docc.   socc.

 Ti       0.00000 0.00000 0.00000  0.00000 0.00000 0.00000  0.00000 0.00000 0.00000  0.91604 0.00008 0.01883  0.12500 0.00000 0.00000
 O        0.30523 0.00000 0.00033  0.30523 0.00000 0.00033  0.00000 0.00000 0.00000  1.56606 0.00016 0.05669  0.25000 0.00000 0.00000

 ==> PROFILE PARAMETERS FOR PATTERN#  1

 => Overall scale factor:      0.005754400     0.000000000     0.000000000
 => Eta(p-Voigt) or m(Pearson VII):   0.000000  0.000000  0.000000
 => Overall tem. factor:   0.000000  0.000000  0.000000
 => Halfwidth parameters: 
       0.006041  0.000000  0.000000
      -0.002104  0.000000  0.000000
       0.001163  0.000000  0.000000
 => Cell parameters: 
       4.594321   0.000000   0.000000
       4.594321   0.000000   0.000000
       2.960163   0.000000   0.000000
      90.000000   0.000000   0.000000
      90.000000   0.000000   0.000000
      90.000000   0.000000   0.000000
 => Preferred orientation: 
       0.000000  0.000000  0.000000
       0.000000  0.000000  0.000000
 => Asymmetry parameters: 
       0.000000  0.000000  0.000000
       0.000000  0.000000  0.000000
       0.000000  0.000000  0.000000
       0.000000  0.000000  0.000000
 => X and Y parameters: 
       0.077479  0.000000  0.000000
       0.009183  0.000000  0.000000
 => Strain parameters: 
       0.000000  0.000000  0.000000
       0.000000  0.000000  0.000000
       0.000000  0.000000  0.000000
 => Size   parameters (G,L): 
       0.000000  0.000000  0.000000
       0.000000  0.000000  0.000000
 => Further shape parameters (S_L and D_L): 
       0.033000  0.000000  0.000000
       0.031000  0.000000  0.000000
 ---------------------------------------------------------------------------------------
 => Phase  2 Name: Name: Anatase                VARY xyz b                               
 ---------------------------------------------------------------------------------------
 => New parameters, shifts, and standard deviations

 Atom        x       dx      sx       y       dy      sy       z       dz      sz       B       dB      sB      occ.    docc.   socc.

 Ti       0.00000 0.00000 0.00000  0.25000 0.00000 0.00000  0.37500 0.00000 0.00000  0.59586 0.00323 0.09035  0.12500 0.00000 0.00000
 O        0.00000 0.00000 0.00000  0.25000 0.00000 0.00000  0.16738-0.00001 0.00052  1.09982 0.00864 0.16467  0.25000 0.00000 0.00000

 ==> PROFILE PARAMETERS FOR PATTERN#  1

 => Overall scale factor:      0.000371733     0.000000149     0.000004134
 => Eta(p-Voigt) or m(Pearson VII):   0.000000  0.000000  0.000000
 => Overall tem. factor:   0.000000  0.000000  0.000000
 => Halfwidth parameters: 
       0.012551 -0.002176  0.015427
      -0.000019  0.001987  0.013133
       0.002458 -0.000419  0.002549
 => Cell parameters: 
       3.783265  -0.000003   0.000038
       3.783264  -0.000004   0.000038
       9.531471   0.000008   0.000174
      90.000000   0.000000   0.000000
      90.000000   0.000000   0.000000
      90.000000   0.000000   0.000000
 => Preferred orientation: 
       0.000000  0.000000  0.000000
       0.000000  0.000000  0.000000
 => Asymmetry parameters: 
       0.000000  0.000000  0.000000
       0.000000  0.000000  0.000000
       0.000000  0.000000  0.000000
       0.000000  0.000000  0.000000
 => X and Y parameters: 
       0.155531 -0.001524  0.021787
       0.010058  0.000462  0.006345
 => Strain parameters: 
       0.000000  0.000000  0.000000
       0.000000  0.000000  0.000000
       0.000000  0.000000  0.000000
 => Size   parameters (G,L): 
       0.000000  0.000000  0.000000
       0.000000  0.000000  0.000000
 => Further shape parameters (S_L and D_L): 
       0.033000  0.000000  0.000000
       0.031000  0.000000  0.000000

 ==> GLOBAL PARAMETERS FOR PATTERN#  1


 => Zero-point:     0.0266    0.0000    0.0000
 => Background Polynomial Parameters ==>
       58.723      0.0000      0.0000    
      -30.198      0.0000      0.0000    
       14.081      0.0000      0.0000    
       0.0000      0.0000      0.0000    
       0.0000      0.0000      0.0000    
       0.0000      0.0000      0.0000    

 => Cos( theta)-shift parameter :   0.0000  0.0000  0.0000
 => Sin(2theta)-shift parameter :   0.0000  0.0000  0.0000

 ==> RELIABILITY FACTORS WITH ALL NON-EXCLUDED POINTS FOR PATTERN:  1

 => R-Factors:   9.03      12.2     Chi2:  1.34     DW-Stat.:  1.5428   Patt#:  1
 => Expected :            10.5                                1.9338
 => Deviance : 0.109E+05     Dev*:   1.377    
 => GoF-index:  1.2         Sqrt(Residual/N)
 => N-P+C:  7887

 =>    SumYdif       SumYobs      SumYcal      SumwYobsSQ     Residual    Condition
     0.6430E+05    0.7123E+06    0.7014E+06    0.7123E+06    0.1056E+05    0.2372E+12


 => Conventional Rietveld Rp,Rwp,Re and Chi2:   21.3      20.9      18.1      1.339    
 => (Values obtained using Ynet, but true sigma(y))
 =>  SumYnet, Sum(w Ynet**2):     0.3020E+06    0.2417E+06


 ==> RELIABILITY FACTORS FOR POINTS WITH BRAGG CONTRIBUTIONS FOR PATTERN:  1

 => R-Factors:   8.76      11.9     Chi2:  1.38     DW-Stat.:  1.8705   Patt#:
 => Expected :            10.2                                1.9265
 => Deviance : 0.901E+04     Dev*:   1.422    
 => GoF-index:  1.2         Sqrt(Residual/N)
 => N-P+C:  6320

 =>    SumYdif       SumYobs      SumYcal      SumwYobsSQ     Residual    Condition
     0.5346E+05    0.6101E+06    0.6006E+06    0.6101E+06     8707.        0.2372E+12


 => Conventional Rietveld Rp,Rwp,Re and Chi2:   17.8      19.1      16.2      1.378    
 => (Values obtained using Ynet, but true sigma(y))
 =>  SumYnet, Sum(w Ynet**2):     0.3006E+06    0.2399E+06


 => Global user-weigthed Chi2 (Bragg contrib.):   1.67    

 => ---------> Pattern#  1
 => Phase:  1
 =>    Bragg R-factor:  4.34    
 =>    RF-factor     :  4.66    
 => Phase:  2
 =>    Bragg R-factor:  7.12    
 =>    RF-factor     :  5.57    


   Standard deviations have to be multiplied by: 1.6752
   (correlated residuals) See references:
  -J.F.Berar & P.Lelann, J. Appl. Cryst. 24, 1-5 (1991) 
  -J.F.Berar, Acc. in Pow. Diff. II,NIST Sp.Pub. 846, 63(1992) 

 ++++++++++++++++++++++++++++++++++++++++++++++++++++++++++++++++++++++++++++++++++++++++++++++++++++++++++++++++++++++++

 => CYCLE No.:    6
 =>  Convergence reached at this CYCLE !!!!
 =>  Parameter shifts set to zero
 ---------------------------------------------------------------------------------------
 => Phase  1 Name: Name: Rutile             VARY xyz b                                   
 ---------------------------------------------------------------------------------------
 => New parameters, shifts, and standard deviations

 Atom        x       dx      sx       y       dy      sy       z       dz      sz       B       dB      sB      occ.    docc.   socc.

 Ti       0.00000 0.00000 0.00000  0.00000 0.00000 0.00000  0.00000 0.00000 0.00000  0.91604 0.00000 0.01883  0.12500 0.00000 0.00000
 O        0.30523 0.00000 0.00033  0.30523 0.00000 0.00033  0.00000 0.00000 0.00000  1.56606 0.00000 0.05669  0.25000 0.00000 0.00000

 ==> PROFILE PARAMETERS FOR PATTERN#  1

 => Overall scale factor:      0.005754400     0.000000000     0.000000000
 => Eta(p-Voigt) or m(Pearson VII):   0.000000  0.000000  0.000000
 => Overall tem. factor:   0.000000  0.000000  0.000000
 => Halfwidth parameters: 
       0.006041  0.000000  0.000000
      -0.002104  0.000000  0.000000
       0.001163  0.000000  0.000000
 => Cell parameters: 
       4.594321   0.000000   0.000000
       4.594321   0.000000   0.000000
       2.960163   0.000000   0.000000
      90.000000   0.000000   0.000000
      90.000000   0.000000   0.000000
      90.000000   0.000000   0.000000
 => Preferred orientation: 
       0.000000  0.000000  0.000000
       0.000000  0.000000  0.000000
 => Asymmetry parameters: 
       0.000000  0.000000  0.000000
       0.000000  0.000000  0.000000
       0.000000  0.000000  0.000000
       0.000000  0.000000  0.000000
 => X and Y parameters: 
       0.077479  0.000000  0.000000
       0.009183  0.000000  0.000000
 => Strain parameters: 
       0.000000  0.000000  0.000000
       0.000000  0.000000  0.000000
       0.000000  0.000000  0.000000
 => Size   parameters (G,L): 
       0.000000  0.000000  0.000000
       0.000000  0.000000  0.000000
 => Further shape parameters (S_L and D_L): 
       0.033000  0.000000  0.000000
       0.031000  0.000000  0.000000
 ---------------------------------------------------------------------------------------
 => Phase  2 Name: Name: Anatase                VARY xyz b                               
 ---------------------------------------------------------------------------------------
 => New parameters, shifts, and standard deviations

 Atom        x       dx      sx       y       dy      sy       z       dz      sz       B       dB      sB      occ.    docc.   socc.

 Ti       0.00000 0.00000 0.00000  0.25000 0.00000 0.00000  0.37500 0.00000 0.00000  0.59586 0.00000 0.09035  0.12500 0.00000 0.00000
 O        0.00000 0.00000 0.00000  0.25000 0.00000 0.00000  0.16738 0.00000 0.00052  1.09982 0.00000 0.16467  0.25000 0.00000 0.00000

 ==> PROFILE PARAMETERS FOR PATTERN#  1

 => Overall scale factor:      0.000371733     0.000000000     0.000004134
 => Eta(p-Voigt) or m(Pearson VII):   0.000000  0.000000  0.000000
 => Overall tem. factor:   0.000000  0.000000  0.000000
 => Halfwidth parameters: 
       0.012551  0.000000  0.015427
      -0.000019  0.000000  0.013133
       0.002458  0.000000  0.002549
 => Cell parameters: 
       3.783265   0.000000   0.000038
       3.783264   0.000000   0.000038
       9.531471   0.000000   0.000174
      90.000000   0.000000   0.000000
      90.000000   0.000000   0.000000
      90.000000   0.000000   0.000000
 => Preferred orientation: 
       0.000000  0.000000  0.000000
       0.000000  0.000000  0.000000
 => Asymmetry parameters: 
       0.000000  0.000000  0.000000
       0.000000  0.000000  0.000000
       0.000000  0.000000  0.000000
       0.000000  0.000000  0.000000
 => X and Y parameters: 
       0.155531  0.000000  0.021787
       0.010058  0.000000  0.006345
 => Strain parameters: 
       0.000000  0.000000  0.000000
       0.000000  0.000000  0.000000
       0.000000  0.000000  0.000000
 => Size   parameters (G,L): 
       0.000000  0.000000  0.000000
       0.000000  0.000000  0.000000
 => Further shape parameters (S_L and D_L): 
       0.033000  0.000000  0.000000
       0.031000  0.000000  0.000000

 ==> GLOBAL PARAMETERS FOR PATTERN#  1


 => Zero-point:     0.0266    0.0000    0.0000
 => Background Polynomial Parameters ==>
       58.723      0.0000      0.0000    
      -30.198      0.0000      0.0000    
       14.081      0.0000      0.0000    
       0.0000      0.0000      0.0000    
       0.0000      0.0000      0.0000    
       0.0000      0.0000      0.0000    

 => Cos( theta)-shift parameter :   0.0000  0.0000  0.0000
 => Sin(2theta)-shift parameter :   0.0000  0.0000  0.0000

 ==> RELIABILITY FACTORS WITH ALL NON-EXCLUDED POINTS FOR PATTERN:  1

 => R-Factors:   9.03      12.2     Chi2:  1.34     DW-Stat.:  1.5428   Patt#:  1
 => Expected :            10.5                                1.9338
 => Deviance : 0.109E+05     Dev*:   1.377    
 => GoF-index:  1.2         Sqrt(Residual/N)
 => N-P+C:  7887

 =>    SumYdif       SumYobs      SumYcal      SumwYobsSQ     Residual    Condition
     0.6430E+05    0.7123E+06    0.7014E+06    0.7123E+06    0.1056E+05    0.2372E+12


 => Conventional Rietveld Rp,Rwp,Re and Chi2:   21.3      20.9      18.1      1.339    
 => (Values obtained using Ynet, but true sigma(y))
 =>  SumYnet, Sum(w Ynet**2):     0.3020E+06    0.2417E+06

 => N-sigma of the GoF:   21.260

 ==> RELIABILITY FACTORS FOR POINTS WITH BRAGG CONTRIBUTIONS FOR PATTERN:  1

 => R-Factors:   8.76      11.9     Chi2:  1.38     DW-Stat.:  1.8705   Patt#:
 => Expected :            10.2                                1.9265
 => Deviance : 0.901E+04     Dev*:   1.422    
 => GoF-index:  1.2         Sqrt(Residual/N)
 => N-P+C:  6320

 =>    SumYdif       SumYobs      SumYcal      SumwYobsSQ     Residual    Condition
     0.5346E+05    0.6101E+06    0.6006E+06    0.6101E+06     8707.        0.2372E+12


 => Conventional Rietveld Rp,Rwp,Re and Chi2:   17.8      19.1      16.2      1.378    
 => (Values obtained using Ynet, but true sigma(y))
 =>  SumYnet, Sum(w Ynet**2):     0.3006E+06    0.2399E+06

 => N-sigma of the GoF:       21.235

 => Global user-weigthed Chi2 (Bragg contrib.):   1.67    

 => ---------> Pattern#  1
 => Phase:  1
 =>    Bragg R-factor:  4.34    
 =>    RF-factor     :  4.66    
 => Phase:  2
 =>    Bragg R-factor:  7.12    
 =>    RF-factor     :  5.57    

 --------------------------------------------------------------------------------------------------------------
 Pattern#  1 Phase No:   1 Phase name: Name: Rutile             VARY 
 --------------------------------------------------------------------------------------------------------------

 --------------------------------------------------------------------------------------------------------------
 Pattern#  1 Phase No:   2 Phase name: Name: Anatase                V
 --------------------------------------------------------------------------------------------------------------

     -----------------------------------------------------
     BRAGG R-Factors and weight fractions for Pattern #  1
     -----------------------------------------------------

 => Phase:  1     Name: Rutile             VARY xyz b
 => Bragg R-factor:   4.34       Vol:   62.482( 0.000)  Fract(%):   78.00( 0.19)
 => Rf-factor=  4.66             ATZ:         159.798   Brindley:  1.0000

 => Phase:  2     Name: Anatase                VARY xyz b
 => Bragg R-factor:   7.11       Vol:  136.425( 0.003)  Fract(%):   22.00( 0.25)
 => Rf-factor=  5.46             ATZ:         319.595   Brindley:  1.0000

     -----------------------------------------------------------------
      SYMBOLIC NAMES AND FINAL VALUES AND SIGMA OF REFINED PARAMETERS:
     -----------------------------------------------------------------

      ->  Parameter number    1 :              X_O_ph1    0.30522773    ( +/-    0.33099484E-03 )
      ->  Parameter number    2 :       Scale_ph2_pat1    0.37173339E-03( +/-    0.41335147E-05 )
      ->  Parameter number    3 :           Biso_O_ph1     1.5660609    ( +/-    0.56694530E-01 )
      ->  Parameter number    4 :          Biso_Ti_ph1    0.91604304    ( +/-    0.18834727E-01 )
      ->  Parameter number    5 :              Z_O_ph2    0.16738476    ( +/-    0.51826687E-03 )
      ->  Parameter number    6 :           Biso_O_ph2     1.0998164    ( +/-    0.16466743     )
      ->  Parameter number    7 :      Cell_C_ph2_pat1     9.5314713    ( +/-    0.17430377E-03 )
      ->  Parameter number    8 :      U-Cagl_ph2_pat1    0.12551131E-01( +/-    0.15427033E-01 )
      ->  Parameter number    9 :      V-Cagl_ph2_pat1   -0.19211089E-04( +/-    0.13132543E-01 )
      ->  Parameter number   10 :      W-Cagl_ph2_pat1    0.24579237E-02( +/-    0.25491328E-02 )
      ->  Parameter number   11 :          Biso_Ti_ph2    0.59585774    ( +/-    0.90349369E-01 )
      ->  Parameter number   12 :       Y-cos_ph2_pat1    0.10057664E-01( +/-    0.63446485E-02 )
      ->  Parameter number   13 :      Cell_A_ph2_pat1     3.7832644    ( +/-    0.38234703E-04 )
      ->  Parameter number   14 :       X-tan_ph2_pat1    0.15553090    ( +/-    0.21787038E-01 )

 ------------------------------------------------------------------
 => Number of bytes for floating point variables: 4
 => Dimensions of dynamic allocated arrays in this run of FullProf:
 ------------------------------------------------------------------

 => Total approximate array memory (dynamic + static):  92103993 bytes

    MaxPOINT=    60000 Max.num. of points(+int. Inten.)/diffraction pattern       
    MaxREFLT=    20000 Max.num. of reflections/diffraction pattern               
    MaxPARAM=      300 Max.num. of refinable parameters                          
    MaxOVERL=     2096 Max.num. of overlapping reflections                       

 ----------------------------------------------------------
 => Number of bytes for floating point arrays: 4
 => Dimensions of fixed arrays in this release of FullProf:
 ----------------------------------------------------------

    NPATT   =       80 Max.num. of powder diffraction patterns                    
    NATS    =      830 Max.num. of atoms (all kind) in asymmetric unit            
    MPAR    =      800 Max.num. of non atomic parameters/phase                    
    IEXCL   =       30 Max.num. of excluded regions                               
    IBACP   =      277 Max.num. of background points for interpolation            
    NPHT    =       16 Max.num. of phases                                         
    NMAGM   =        8 Max.num. of rotation-matrices sets for magnetic structure  
    NBASIS  =       12 Max.num. of basis functions associated to a single atom    
    NIREPS  =        9 Max.num. of irreducible representations to be combined     
    N_EQ    =      384 Max.num. of user-supplied symmetry operators/propagation vectors
    NGL     =      300 Max.num. of global parameters/diffraction pattern          
    N_LINC  =       30 Max.num. of global linear restraints                        
    NAT_P   =       64 Max.num. of atomic parameters per atom                     
    NCONST  =      500 Max.num. of slack constraints per phase                    
    N_SPE   =       16 Max.num. of different chemical species                     
    N_FORM  =       60 Max.num. of scattering factor values in a table            
    NPR     =      150 Max.num. of points defining a numerical profile            
    INPR    =       25 Max.num. of different numerical peak shapes                
    NPRC    =      150 Max.num. of terms in the table for correcting intensities  
    NSOL    =       10 Max.num. of solutions to be stored in Montecarlo searchs   

 
              CPU Time:     2.922 seconds
                            0.049 minutes

 => Run finished at:     Date: 13/07/2014  Time: 00:03:50.229
