Repository: xpclove/autofp

# AutoFP
AutoFP is an automated Fullprof refinement software that supports UI interfaces, as well as command-line and high-throughput modes. With it, you can efficiently solve the crystal structure analysis of X-ray diffraction and Neutron diffraction patterns.  Now, AutoFP support Python 3 !   
AutoFP Website: <http://physiworld.vipsinaapp.com/autofp.html>.  Shanghai University, Department of Physics  
GitHub: <https://github.com/xpclove/autofp>, Gitee: <https://gitee.com/xpclove/autofp>  
Email : autofp@163.com  
Authors : Xiaopeng Cui, etc.  
Citation : [J. Appl. Cryst. (2015). 48, 1581-1586](https://journals.iucr.org/paper?kc5011) 

> ## 🧠 v1.7 beta (2026-06-28) — major upgrade over [v1.5 stable](https://github.com/xpclove/autofp/releases/tag/v_1.5.1)
> 
> 🧠 **RL-FP** Deep Learning refinement engine · 🔄 **PyQt5** migration · ⏱ **TOF** mode · 🎨 **UI** enhancements · 📊 **prf2fig** plotting
> 
> 📖 **v1.7 beta15** → [Release Notes & Downloads](https://github.com/xpclove/autofp/releases/tag/v1.7b15)

## How To Use AutoFP?
Python UI program entry (Windows, Linux)

		python autofp.py start UI
		1) click "Open" *.pcr file( with *.dat in the same folder), "Autoslect", "Run"
		2) click "Autoselect" button to select the refinement parameters
				"cycle = 0 " represent auto-select the cycles number;
				"cycle = n > 0 " represent run n cycles
		3) click "Run" button  to autorun  the refinement 

Python Shell program entry (Windows, Linux)

		pyhton shautofp.py -c 1 -a *.pcr
			-c 1 : cycle number 1；set "-c 0" indicates the automatic determination of the number of cycles
			-a : autoselect parameters
			*.pcr : Fullprof task pcr path ( with *.dat in the same folder)


How to compile *.msi for Windows ? ( It is recommended to use Windows 7/10 to compile )

		You can use the already compiled MSI installation package in AutoFP_v_xxx.zip. Or you can recompile it.
		Run make.bat to creat autofp.msi(msi.bat needs software "AdvancedInstaller" )
		pack.bat needs to configure "the directory of python2.7" and "install py2exe version 0.6.9" if you use Python 2.7。

Program setting (Windows, Linux)

	(AutoFP Directory)/setting.txt

	 "fp2k_path": "pathto\\fp2k.exe"	
	  # This key indicates the absolute path of fullprof core fp2k. If you set it to "fp2k", the program will use the built-in fullprof 2017 version of fp2k. Windows: fp2k.exe (Fullprof 2017), Linux: fp2k(Fullprof 2021 -> Ubuntu 20.04+)。
	  # If you use Ubuntu 16.04, plese use Fullprof 2017.

## Document:
For more detailed documentation, check out this Website <http://physiworld.vipsinaapp.com/document.html>  
[[BaiduYun]](https://yun.baidu.com/s/15clky),   [[OneDrive]](https://1drv.ms/f/c/3ad03857dd502d37/QjctUN1XONAggDrrBQAAAAAAfkiNCVYadfO4Dw)

Python2.7 Autofp UI Video tutorial:  
[1) Y2O3 Xray demo @ Windows](https://yun.baidu.com/s/15clky?fid=410847280290602&fpath=%2FAutoFP%2Flearning_video%2FY2O3_Demo.mp4)  
[2) PbSO4 Neutron CW demo @ Windows](https://yun.baidu.com/s/15clky?fid=12898505734654&fpath=%2FAutoFP%2Flearning_video%2FPbSO4_Demo.mp4)

Example:  
The examples are in the Program folder (such as C:\Program Files(x86)\AutoFP\) with the directory bane example.zip. At present, the refined results of all the examples have reached the level of the original Fullprof examples.

## Reference:
1. [Xiaopeng Cui, etc. A GUI for highly automated Rietveld refinement using an expert system algorithm based on FullProf ( 2015 )](https://journals.iucr.org/paper?kc5011).  [J. Appl. Cryst. (2015). 48, 1581-1586](https://journals.iucr.org/paper?kc5011) 
2. [Xiaopeng Cui, etc. Design and Application of AutoFP: A Program for High-Throughput and Automated Rietveld Refinement Based on AI Algorithm ( 2016 )](https://yun.baidu.com/s/15clky#list/path=%2FAutoFP%2Fdoc)

File: example/rutana_tch/300-20.6.pcr
COMM Rutile/Anatase Mixture
! Current global Chi2 (Bragg contrib.) =      1.670    
! Files => DAT-file: rutana_tch.dat,  PCR-file: rutana_tch
!Job Npr Nph Nba Nex Nsc Nor Dum Iwg Ilo Ias Res Ste Nre Cry Uni Cor Opt Aut
   0   7   2   0   0   0   0   1   0   0   1   0   0   0   0   0   0   0   1
!
!Ipr Ppl Ioc Mat Pcr Ls1 Ls2 Ls3 NLI Prf Ins Rpa Sym Hkl Fou Sho Ana
   0   0   0   0   1   0   4   0   0   1   0   0   0   0   0   0   0
!
! Lambda1  Lambda2    Ratio    Bkpos    Wdt    Cthm     muR   AsyLim   Rpolarz  2nd-muR -> Patt# 1
 1.540600 1.544300  0.50000   40.000 15.0000  0.7998  0.0000   60.00    0.0000  0.0000
!
!NCY  Eps  R_at  R_an  R_pr  R_gl     Thmin       Step       Thmax    PSD    Sent0
  8  0.20  1.00  1.00  1.00  1.00     20.0000   0.010000    99.0000   0.000   0.000
!
!
      14    !Number of refined parameters
!
!  Zero    Code    SyCos    Code   SySin    Code  Lambda     Code MORE ->Patt# 1
  0.05963    0.0  0.00000    0.0  0.00000    0.0 0.000000    0.00   0
!   Background coefficients/codes  for Pattern#  1  (Polynomial of 6th degree)
      58.723     -30.198      10.081       0.000       0.000       0.000
        0.00        0.00        0.00        0.00        0.00        0.00
!-------------------------------------------------------------------------------
!  Data for PHASE number:   1  ==> Current R_Bragg for Pattern#  1:     4.34
!-------------------------------------------------------------------------------
Name: Rutile             VARY xyz b
!
!Nat Dis Ang Pr1 Pr2 Pr3 Jbt Irf Isy Str Furth       ATZ    Nvk Npr More
   2   0   0 0.0 0.0 1.0   0   0   0   0   0        159.798   0   7   0
!
P 42/m n m               <--Space group symbol
!Atom   Typ       X        Y        Z     Biso       Occ     In Fin N_t Spc /Codes
Ti     TI+4    0.00000  0.00000  0.00000  0.91604   0.12500   0   0   0    0  # conn TI+4 O-2 0 2.2
                  0.00     0.00     0.00    41.00      0.00
O      O-2     0.30523  0.30523  0.00000  1.96606   0.25000   0   0   0    0  # color yellow
                 11.00    11.00     0.00    31.00      0.00
!-------> Profile Parameters for Pattern #  1
!  Scale        Shape1      Bov      Str1      Str2      Str3   Strain-Model
 0.57544E-02   0.00000   0.00000   0.00000   0.00000   0.00000       0
     0.00000     0.000     0.000     0.000     0.000     0.000
!       U         V          W           X          Y        GauSiz   LorSiz Size-Model
   0.006641  -0.003104   0.002163   0.077479   0.009983   0.000000   0.000000    0
      0.000      0.000      0.000      0.000      0.000      0.000      0.000
!     a          b         c        alpha      beta       gamma      #Cell Info
   4.594321   4.594321   2.960163  90.000000  90.000000  90.000000   
    0.00000    0.00000    0.00000    0.00000    0.00000    0.00000
!  Pref1    Pref2      Asy1     Asy2     Asy3     Asy4      S_L      D_L
  0.00000  0.00000  0.00000  0.00000  0.00000  0.00000  0.03300  0.03100
     0.00     0.00     0.00     0.00     0.00     0.00     0.00     0.00
!-------------------------------------------------------------------------------
!  Data for PHASE number:   2  ==> Current R_Bragg for Pattern#  1:     7.12
!-------------------------------------------------------------------------------
Name: Anatase                VARY xyz b
!
!Nat Dis Ang Pr1 Pr2 Pr3 Jbt Irf Isy Str Furth       ATZ    Nvk Npr More
   2   0   0 0.0 0.0 1.0   0   0   0   0   0        319.595   0   7   0
!
I 41/a m d               <--Space group symbol
!Atom   Typ       X        Y        Z     Biso       Occ     In Fin N_t Spc /Codes
Ti     TI+4    0.00000  0.25000  0.37500  0.59586   0.12500   0   0   0    0  # conn TI+4 O-2 0 2.2
                  0.00     0.00     0.00   111.00      0.00
O      O-2     0.00000  0.25000  0.16938  1.09982   0.25000   0   0   0    0  # color yellow
                  0.00     0.00    51.00    61.00      0.00
!-------> Profile Parameters for Pattern #  1
!  Scale        Shape1      Bov      Str1      Str2      Str3   Strain-Model
 0.37173E-02   0.00000   0.00000   0.00000   0.00000   0.00000       0
    21.00000     0.000     0.000     0.000     0.000     0.000
!       U         V          W           X          Y        GauSiz   LorSiz Size-Model
   0.015551  -0.000029   0.002458   0.195531   0.030058   0.000000   0.000000    0
     81.000     91.000    101.000    141.000    121.000      0.000      0.000
!     a          b         c        alpha      beta       gamma      #Cell Info
   3.783265   3.783264   9.531471  90.000000  90.000000  90.000000   # multiple box -0.15 1.15 -1.25 1.25 -0.15 1.15
  131.00000  131.00000   71.00000    0.00000    0.00000    0.00000
!  Pref1    Pref2      Asy1     Asy2     Asy3     Asy4      S_L      D_L
  0.00000  0.00000  0.00000  0.00000  0.00000  0.00000  0.03300  0.03100
     0.00     0.00     0.00     0.00     0.00     0.00     0.00     0.00
!  2Th1/TOF1    2Th2/TOF2  Pattern to plot
      20.000      99.000       1
