Repository: xpclove/autofp

# AutoFP
AutoFP is an automated Fullprof refinement software that supports UI interfaces, as well as command-line and high-throughput modes. With it, you can efficiently solve the crystal structure analysis of X-ray diffraction and Neutron diffraction patterns.  Now, AutoFP support Python 3 !   
AutoFP Website: <http://physiworld.vipsinaapp.com/autofp.html>.  Shanghai University, Department of Physics  
GitHub: <https://github.com/xpclove/autofp>, Gitee: <https://gitee.com/xpclove/autofp>  
Email : autofp@163.com  
Authors : Xiaopeng Cui, etc.  
Citation : [J. Appl. Cryst. (2015). 48, 1581-1586](https://journals.iucr.org/paper?kc5011) 

> ## 🧠 v1.7 beta (2026-06-28) — major upgrade over [v1.5 stable](https://github.com/xpclove/autofp/releases/tag/v_1.5.1)
> 
> 🧠 **RL-FP** Deep Learning refinement engine · 🔄 **PyQt5** migration · ⏱ **TOF** mode · 🎨 **UI** enhancements · 📊 **prf2fig** plotting
> 
> 📖 **v1.7 beta15** → [Release Notes & Downloads](https://github.com/xpclove/autofp/releases/tag/v1.7b15)

## How To Use AutoFP?
Python UI program entry (Windows, Linux)

		python autofp.py start UI
		1) click "Open" *.pcr file( with *.dat in the same folder), "Autoslect", "Run"
		2) click "Autoselect" button to select the refinement parameters
				"cycle = 0 " represent auto-select the cycles number;
				"cycle = n > 0 " represent run n cycles
		3) click "Run" button  to autorun  the refinement 

Python Shell program entry (Windows, Linux)

		pyhton shautofp.py -c 1 -a *.pcr
			-c 1 : cycle number 1；set "-c 0" indicates the automatic determination of the number of cycles
			-a : autoselect parameters
			*.pcr : Fullprof task pcr path ( with *.dat in the same folder)


How to compile *.msi for Windows ? ( It is recommended to use Windows 7/10 to compile )

		You can use the already compiled MSI installation package in AutoFP_v_xxx.zip. Or you can recompile it.
		Run make.bat to creat autofp.msi(msi.bat needs software "AdvancedInstaller" )
		pack.bat needs to configure "the directory of python2.7" and "install py2exe version 0.6.9" if you use Python 2.7。

Program setting (Windows, Linux)

	(AutoFP Directory)/setting.txt

	 "fp2k_path": "pathto\\fp2k.exe"	
	  # This key indicates the absolute path of fullprof core fp2k. If you set it to "fp2k", the program will use the built-in fullprof 2017 version of fp2k. Windows: fp2k.exe (Fullprof 2017), Linux: fp2k(Fullprof 2021 -> Ubuntu 20.04+)。
	  # If you use Ubuntu 16.04, plese use Fullprof 2017.

## Document:
For more detailed documentation, check out this Website <http://physiworld.vipsinaapp.com/document.html>  
[[BaiduYun]](https://yun.baidu.com/s/15clky),   [[OneDrive]](https://1drv.ms/f/c/3ad03857dd502d37/QjctUN1XONAggDrrBQAAAAAAfkiNCVYadfO4Dw)

Python2.7 Autofp UI Video tutorial:  
[1) Y2O3 Xray demo @ Windows](https://yun.baidu.com/s/15clky?fid=410847280290602&fpath=%2FAutoFP%2Flearning_video%2FY2O3_Demo.mp4)  
[2) PbSO4 Neutron CW demo @ Windows](https://yun.baidu.com/s/15clky?fid=12898505734654&fpath=%2FAutoFP%2Flearning_video%2FPbSO4_Demo.mp4)

Example:  
The examples are in the Program folder (such as C:\Program Files(x86)\AutoFP\) with the directory bane example.zip. At present, the refined results of all the examples have reached the level of the original Fullprof examples.

## Reference:
1. [Xiaopeng Cui, etc. A GUI for highly automated Rietveld refinement using an expert system algorithm based on FullProf ( 2015 )](https://journals.iucr.org/paper?kc5011).  [J. Appl. Cryst. (2015). 48, 1581-1586](https://journals.iucr.org/paper?kc5011) 
2. [Xiaopeng Cui, etc. Design and Application of AutoFP: A Program for High-Throughput and Automated Rietveld Refinement Based on AI Algorithm ( 2016 )](https://yun.baidu.com/s/15clky#list/path=%2FAutoFP%2Fdoc)

File: example/rutana_tch/rutana.sum


        **********************************************************
        ** PROGRAM FullProf.2k (Version 5.40 - Mar2014-ILL JRC) **
        **********************************************************
                       M U L T I -- P A T T E R N                 
            Rietveld, Profile Matching & Integrated Intensity     
                 Refinement of X-ray and/or Neutron Data


    Date: 12/07/2014  Time: 23:30:30.192                              

 => PCR file code: rutana
 => DAT file code: rutana.dat           -> Relative contribution: 1.0000                                                            
 => Title: Rutile/Anatase Mixture

 ==> CONDITIONS OF THIS RUN FOR PATTERN No.:  1

 => Global Refinement of X-ray powder diffraction data                                                                              
 => Global Refinement of X-ray powder diffraction data                                                                              
    Bragg-Brentano(X-rays) or Debye-Scherrer geometry(Neutrons)
 => The    7th default profile function was selected

 => Data supplied in free format for pattern:  1
 => Wavelengths:  1.54060 1.54430
 => Cos(Monochromator angle)=   0.7998
 => Absorption correction (AC), muR-eff =   0.0000  0.0000
 => Base of peaks: 2.0*HW*    5.00
 ==> Angular range, step and number of points:
     2Thmin:      20.000000  2Thmax:      99.000000  Step:       0.010000  No. of points:   7901
 =>-------> Pattern#  1
 => Crystal Structure Refinement for phase: 1
 => The density (volumic mass) of phase 1 is:    4.250 g/cm3
 =>-------> Pattern#  1
 => Crystal Structure Refinement for phase: 2
 => The density (volumic mass) of phase 2 is:    3.893 g/cm3
 => Scor: 1.7533

 ==> RESULTS OF REFINEMENT:


 => No. of fitted parameters:   29


------------------------------------------------------------------------------
 => Phase No.  1 Name: Rutile                            P 42/m n m          
------------------------------------------------------------------------------

 =>  No. of reflections for pattern#:   1:    50/2


 ==> ATOM PARAMETERS:

  Name      x     sx       y     sy       z      sz      B   sB   occ. socc.  Mult
 Ti      0.00000(   0)  0.00000(   0)  0.00000(   0)  1.023( 37)  0.125(  0)    2
 O       0.30509(  39)  0.30509(  39)  0.00000(   0)  1.660( 76)  0.250(  0)    4

 ==> PROFILE PARAMETERS FOR PATTERN#  1

 => Cell parameters      :
                              4.59275   0.00006
                              4.59275   0.00006
                              2.95898   0.00005
                             90.00000   0.00000
                             90.00000   0.00000
                             90.00000   0.00000
 
 => overall scale factor :      0.005908180     0.000037818
 => Eta(p-v) or m(p-vii) :    0.00000   0.00000
 => Overall tem. factor  :    0.00000   0.00000
 => Halfwidth parameters :    0.02358   0.00219
                             -0.02152   0.00220
                              0.00719   0.00056
 => Preferred orientation:    0.00000   0.00000
                              0.00000   0.00000
 => Asymmetry parameters :    0.12364   0.01629
                              0.07368   0.00212
                              0.00000   0.00000
                              0.00000   0.00000
 => X and y parameters   :    0.00000   0.00000
                              0.04804   0.00082
 => Strain parameters    :    0.00000   0.00000
                              0.00000   0.00000
                              0.00000   0.00000
 => Size parameters (G,L):    0.00000   0.00000
                              0.00000   0.00000

 => Add. shape parameters: 
                              0.00000   0.00000
                              0.00000   0.00000



------------------------------------------------------------------------------
 => Phase No.  2 Name: Anatase                           I 41/a m d          
------------------------------------------------------------------------------

 =>  No. of reflections for pattern#:   1:    52/2


 ==> ATOM PARAMETERS:

  Name      x     sx       y     sy       z      sz      B   sB   occ. socc.  Mult
 Ti      0.00000(   0)  0.25000(   0)  0.37500(   0)  0.597(116)  0.125(  0)    4
 O       0.00000(   0)  0.25000(   0)  0.16772(  61)  1.139(195)  0.250(  0)    8

 ==> PROFILE PARAMETERS FOR PATTERN#  1

 => Cell parameters      :
                              3.78190   0.00008
                              3.78190   0.00008
                              9.52779   0.00025
                             90.00000   0.00000
                             90.00000   0.00000
                             90.00000   0.00000
 
 => overall scale factor :      0.000380432     0.000005256
 => Eta(p-v) or m(p-vii) :    0.00000   0.00000
 => Overall tem. factor  :    0.00000   0.00000
 => Halfwidth parameters :    0.05377   0.01854
                             -0.04240   0.01551
                              0.01340   0.00308
 => Preferred orientation:    0.00000   0.00000
                              0.00000   0.00000
 => Asymmetry parameters :    0.10418   0.01326
                              0.04263   0.00367
                              0.00000   0.00000
                              0.00000   0.00000
 => X and y parameters   :    0.07624   0.02695
                              0.04825   0.00800
 => Strain parameters    :    0.00000   0.00000
                              0.00000   0.00000
                              0.00000   0.00000
 => Size parameters (G,L):    0.00000   0.00000
                              0.00000   0.00000

 => Add. shape parameters: 
                              0.00000   0.00000
                              0.00000   0.00000



 ==> GLOBAL PARAMETERS FOR PATTERN#  1


 => Zero-point:    -0.0068    0.0024
 => Background Polynomial Parameters ==>
                               59.223     0.20293    
                              -29.504     0.56361    
                               13.596     0.48170    
                               0.0000      0.0000    
                               0.0000      0.0000    
                               0.0000      0.0000    
 
 => Cos( theta)-shift parameter :   0.0000  0.0000
 => Sin(2theta)-shift parameter :   0.0000  0.0000

 ==> RELIABILITY FACTORS WITH ALL NON-EXCLUDED POINTS FOR PATTERN:  1

  => Cycle:  4 => MaxCycle:  4
 => N-P+C:  7872
 =>  R-factors (not corrected for background) for Pattern:  1
 => Rp:  9.48     Rwp:  12.6     Rexp:   10.51 Chi2:  1.43      L.S. refinement
 => Conventional Rietveld R-factors for Pattern:  1
 => Rp:  22.7     Rwp:  21.6     Rexp:   18.10 Chi2:  1.43    
 => Deviance:  0.116E+05     Dev*  :   1.466    
 => DW-Stat.:    1.4599     DW-exp:     1.9376
 => N-sigma of the GoF:   26.884

 ==> RELIABILITY FACTORS FOR POINTS WITH BRAGG CONTRIBUTIONS FOR PATTERN:  1

 => N-P+C:  4739
 =>  R-factors (not corrected for background) for Pattern:  1
 => Rp:  8.80     Rwp:  11.9     Rexp:    9.50 Chi2:  1.56      L.S. refinement
 => Conventional Rietveld R-factors for Pattern:  1
 => Rp:  15.7     Rwp:  17.7     Rexp:   14.16 Chi2:  1.56    
 => Deviance:  0.764E+04     Dev*  :   1.607    
 => DW-Stat.:    2.2249     DW-exp:     1.9223
 => N-sigma of the GoF:       27.114

 => Global user-weigthed Chi2 (Bragg contrib.):   2.37    
 => Scor: 1.7533

 ==> RESULTS OF REFINEMENT:


 => No. of fitted parameters:   29


------------------------------------------------------------------------------
 => Phase No.  1 Name: Rutile                            P 42/m n m          
------------------------------------------------------------------------------

 =>  No. of reflections for pattern#:   1:    50/2


 ==> ATOM PARAMETERS:

  Name      x     sx       y     sy       z      sz      B   sB   occ. socc.  Mult
 Ti      0.00000(   0)  0.00000(   0)  0.00000(   0)  1.023( 37)  0.125(  0)    2
 O       0.30509(  39)  0.30509(  39)  0.00000(   0)  1.660( 76)  0.250(  0)    4

 ==> PROFILE PARAMETERS FOR PATTERN#  1

 => Cell parameters      :
                              4.59275   0.00006
                              4.59275   0.00006
                              2.95898   0.00005
                             90.00000   0.00000
                             90.00000   0.00000
                             90.00000   0.00000
 
 => overall scale factor :      0.005908180     0.000037818
 => Eta(p-v) or m(p-vii) :    0.00000   0.00000
 => Overall tem. factor  :    0.00000   0.00000
 => Halfwidth parameters :    0.02358   0.00219
                             -0.02152   0.00220
                              0.00719   0.00056
 => Preferred orientation:    0.00000   0.00000
                              0.00000   0.00000
 => Asymmetry parameters :    0.12364   0.01629
                              0.07368   0.00212
                              0.00000   0.00000
                              0.00000   0.00000
 => X and y parameters   :    0.00000   0.00000
                              0.04804   0.00082
 => Strain parameters    :    0.00000   0.00000
                              0.00000   0.00000
                              0.00000   0.00000
 => Size parameters (G,L):    0.00000   0.00000
                              0.00000   0.00000

 => Add. shape parameters: 
                              0.00000   0.00000
                              0.00000   0.00000



------------------------------------------------------------------------------
 => Phase No.  2 Name: Anatase                           I 41/a m d          
------------------------------------------------------------------------------

 =>  No. of reflections for pattern#:   1:    52/2


 ==> ATOM PARAMETERS:

  Name      x     sx       y     sy       z      sz      B   sB   occ. socc.  Mult
 Ti      0.00000(   0)  0.25000(   0)  0.37500(   0)  0.597(116)  0.125(  0)    4
 O       0.00000(   0)  0.25000(   0)  0.16772(  61)  1.139(195)  0.250(  0)    8

 ==> PROFILE PARAMETERS FOR PATTERN#  1

 => Cell parameters      :
                              3.78190   0.00008
                              3.78190   0.00008
                              9.52779   0.00025
                             90.00000   0.00000
                             90.00000   0.00000
                             90.00000   0.00000
 
 => overall scale factor :      0.000380432     0.000005256
 => Eta(p-v) or m(p-vii) :    0.00000   0.00000
 => Overall tem. factor  :    0.00000   0.00000
 => Halfwidth parameters :    0.05377   0.01854
                             -0.04240   0.01551
                              0.01340   0.00308
 => Preferred orientation:    0.00000   0.00000
                              0.00000   0.00000
 => Asymmetry parameters :    0.10418   0.01326
                              0.04263   0.00367
                              0.00000   0.00000
                              0.00000   0.00000
 => X and y parameters   :    0.07624   0.02695
                              0.04825   0.00800
 => Strain parameters    :    0.00000   0.00000
                              0.00000   0.00000
                              0.00000   0.00000
 => Size parameters (G,L):    0.00000   0.00000
                              0.00000   0.00000

 => Add. shape parameters: 
                              0.00000   0.00000
                              0.00000   0.00000



 ==> GLOBAL PARAMETERS FOR PATTERN#  1


 => Zero-point:    -0.0068    0.0024
 => Background Polynomial Parameters ==>
                               59.223     0.20293    
                              -29.504     0.56361    
                               13.596     0.48170    
                               0.0000      0.0000    
                               0.0000      0.0000    
                               0.0000      0.0000    
 
 => Cos( theta)-shift parameter :   0.0000  0.0000
 => Sin(2theta)-shift parameter :   0.0000  0.0000

 ==> RELIABILITY FACTORS WITH ALL NON-EXCLUDED POINTS FOR PATTERN:  1

  => Cycle:  4 => MaxCycle:  4
 => N-P+C:  7872
 =>  R-factors (not corrected for background) for Pattern:  1
 => Rp:  9.48     Rwp:  12.6     Rexp:   10.51 Chi2:  1.43      L.S. refinement
 => Conventional Rietveld R-factors for Pattern:  1
 => Rp:  22.7     Rwp:  21.6     Rexp:   18.10 Chi2:  1.43    
 => Deviance:  0.116E+05     Dev*  :   1.466    
 => DW-Stat.:    1.4599     DW-exp:     1.9376
 => N-sigma of the GoF:   26.884

 ==> RELIABILITY FACTORS FOR POINTS WITH BRAGG CONTRIBUTIONS FOR PATTERN:  1

 => N-P+C:  4739
 =>  R-factors (not corrected for background) for Pattern:  1
 => Rp:  8.80     Rwp:  11.9     Rexp:    9.50 Chi2:  1.56      L.S. refinement
 => Conventional Rietveld R-factors for Pattern:  1
 => Rp:  15.7     Rwp:  17.7     Rexp:   14.16 Chi2:  1.56    
 => Deviance:  0.764E+04     Dev*  :   1.607    
 => DW-Stat.:    2.2249     DW-exp:     1.9223
 => N-sigma of the GoF:       27.114

 => Global user-weigthed Chi2 (Bragg contrib.):   2.37    

     -----------------------------------------------------
     BRAGG R-Factors and weight fractions for Pattern #  1
     -----------------------------------------------------

 => Phase:  1     Name: Rutile
 => Bragg R-factor:   3.92       Vol:   62.415( 0.002)  Fract(%):   78.05( 0.68)
 => Rf-factor=  3.95             ATZ:         159.798   Brindley:  1.0000

 => Phase:  2     Name: Anatase
 => Bragg R-factor:   7.06       Vol:  136.274( 0.006)  Fract(%):   21.95( 0.33)
 => Rf-factor=  6.25             ATZ:         319.595   Brindley:  1.0000

 
              CPU Time:     1.445 seconds
                            0.024 minutes

 => Run finished at:     Date: 12/07/2014  Time: 23:30:31.689

File: example/rutana_tch/rutana_tch.sum


        **********************************************************
        ** PROGRAM FullProf.2k (Version 5.40 - Mar2014-ILL JRC) **
        **********************************************************
                       M U L T I -- P A T T E R N                 
            Rietveld, Profile Matching & Integrated Intensity     
                 Refinement of X-ray and/or Neutron Data


    Date: 13/07/2014  Time: 00:03:47.239                              

 => PCR file code: rutana_tch
 => DAT file code: rutana_tch.dat       -> Relative contribution: 1.0000                                                            
 => Title: Rutile/Anatase Mixture

 ==> CONDITIONS OF THIS RUN FOR PATTERN No.:  1

 => Global Refinement of X-ray powder diffraction data                                                                              
 => Global Refinement of X-ray powder diffraction data                                                                              
    Bragg-Brentano(X-rays) or Debye-Scherrer geometry(Neutrons)
 => The    7th default profile function was selected

 => Data supplied in free format for pattern:  1
 => Wavelengths:  1.54060 1.54430
 => Cos(Monochromator angle)=   0.7998
 => Absorption correction (AC), muR-eff =   0.0000  0.0000
 => Base of peaks: 2.0*HW*   15.00
 ==> Angular range, step and number of points:
     2Thmin:      20.000000  2Thmax:      99.000000  Step:       0.010000  No. of points:   7901
 =>-------> Pattern#  1
 => Crystal Structure Refinement for phase: 1
 => The density (volumic mass) of phase 1 is:    4.245 g/cm3
 =>-------> Pattern#  1
 => Crystal Structure Refinement for phase: 2
 => The density (volumic mass) of phase 2 is:    3.889 g/cm3
 => Scor: 1.6752

 ==> RESULTS OF REFINEMENT:


 => No. of fitted parameters:   14


------------------------------------------------------------------------------
 => Phase No.  1 Name: Rutile             VARY xyz b     P 42/m n m          
------------------------------------------------------------------------------

 =>  No. of reflections for pattern#:   1:    50/2


 ==> ATOM PARAMETERS:

  Name      x     sx       y     sy       z      sz      B   sB   occ. socc.  Mult
 Ti      0.00000(   0)  0.00000(   0)  0.00000(   0)  0.916( 18)  0.125(  0)    2
 O       0.30523(  33)  0.30523(  33)  0.00000(   0)  1.566( 56)  0.250(  0)    4

 ==> PROFILE PARAMETERS FOR PATTERN#  1

 => Cell parameters      :
                              4.59432   0.00000
                              4.59432   0.00000
                              2.96016   0.00000
                             90.00000   0.00000
                             90.00000   0.00000
                             90.00000   0.00000
 
 => overall scale factor :      0.005754400     0.000000000
 => Eta(p-v) or m(p-vii) :    0.00000   0.00000
 => Overall tem. factor  :    0.00000   0.00000
 => Halfwidth parameters :    0.00604   0.00000
                             -0.00210   0.00000
                              0.00116   0.00000
 => Preferred orientation:    0.00000   0.00000
                              0.00000   0.00000
 => Asymmetry parameters :    0.00000   0.00000
                              0.00000   0.00000
                              0.00000   0.00000
                              0.00000   0.00000
 => X and y parameters   :    0.07748   0.00000
                              0.00918   0.00000
 => Strain parameters    :    0.00000   0.00000
                              0.00000   0.00000
                              0.00000   0.00000
 => Size parameters (G,L):    0.00000   0.00000
                              0.00000   0.00000

 => Add. shape parameters: 
                              0.03300   0.00000
                              0.03100   0.00000



------------------------------------------------------------------------------
 => Phase No.  2 Name: Anatase                VARY xyz b I 41/a m d          
------------------------------------------------------------------------------

 =>  No. of reflections for pattern#:   1:    54/2


 ==> ATOM PARAMETERS:

  Name      x     sx       y     sy       z      sz      B   sB   occ. socc.  Mult
 Ti      0.00000(   0)  0.25000(   0)  0.37500(   0)  0.596( 90)  0.125(  0)    4
 O       0.00000(   0)  0.25000(   0)  0.16738(  51)  1.100(164)  0.250(  0)    8

 ==> PROFILE PARAMETERS FOR PATTERN#  1

 => Cell parameters      :
                              3.78326   0.00004
                              3.78326   0.00004
                              9.53147   0.00017
                             90.00000   0.00000
                             90.00000   0.00000
                             90.00000   0.00000
 
 => overall scale factor :      0.000371733     0.000004134
 => Eta(p-v) or m(p-vii) :    0.00000   0.00000
 => Overall tem. factor  :    0.00000   0.00000
 => Halfwidth parameters :    0.01255   0.01543
                             -0.00002   0.01313
                              0.00246   0.00255
 => Preferred orientation:    0.00000   0.00000
                              0.00000   0.00000
 => Asymmetry parameters :    0.00000   0.00000
                              0.00000   0.00000
                              0.00000   0.00000
                              0.00000   0.00000
 => X and y parameters   :    0.15553   0.02179
                              0.01006   0.00634
 => Strain parameters    :    0.00000   0.00000
                              0.00000   0.00000
                              0.00000   0.00000
 => Size parameters (G,L):    0.00000   0.00000
                              0.00000   0.00000

 => Add. shape parameters: 
                              0.03300   0.00000
                              0.03100   0.00000



 ==> GLOBAL PARAMETERS FOR PATTERN#  1


 => Zero-point:     0.0266    0.0000
 => Background Polynomial Parameters ==>
                               58.723      0.0000    
                              -30.198      0.0000    
                               14.081      0.0000    
                               0.0000      0.0000    
                               0.0000      0.0000    
                               0.0000      0.0000    
 
 => Cos( theta)-shift parameter :   0.0000  0.0000
 => Sin(2theta)-shift parameter :   0.0000  0.0000

 ==> RELIABILITY FACTORS WITH ALL NON-EXCLUDED POINTS FOR PATTERN:  1

  => Cycle:  6 => MaxCycle:  8
 => N-P+C:  7887
 =>  R-factors (not corrected for background) for Pattern:  1
 => Rp:  9.03     Rwp:  12.2     Rexp:   10.52 Chi2:  1.34      L.S. refinement
 => Conventional Rietveld R-factors for Pattern:  1
 => Rp:  21.3     Rwp:  20.9     Rexp:   18.06 Chi2:  1.34    
 => Deviance:  0.109E+05     Dev*  :   1.377    
 => DW-Stat.:    1.5428     DW-exp:     1.9338
 => N-sigma of the GoF:   21.260

 ==> RELIABILITY FACTORS FOR POINTS WITH BRAGG CONTRIBUTIONS FOR PATTERN:  1

 => N-P+C:  6320
 =>  R-factors (not corrected for background) for Pattern:  1
 => Rp:  8.76     Rwp:  11.9     Rexp:   10.18 Chi2:  1.38      L.S. refinement
 => Conventional Rietveld R-factors for Pattern:  1
 => Rp:  17.8     Rwp:  19.1     Rexp:   16.23 Chi2:  1.38    
 => Deviance:  0.901E+04     Dev*  :   1.422    
 => DW-Stat.:    1.8705     DW-exp:     1.9265
 => N-sigma of the GoF:       21.235

 => Global user-weigthed Chi2 (Bragg contrib.):   1.67    

     -----------------------------------------------------
     BRAGG R-Factors and weight fractions for Pattern #  1
     -----------------------------------------------------

 => Phase:  1     Name: Rutile             VARY xyz b
 => Bragg R-factor:   4.34       Vol:   62.482( 0.000)  Fract(%):   78.00( 0.19)
 => Rf-factor=  4.66             ATZ:         159.798   Brindley:  1.0000

 => Phase:  2     Name: Anatase                VARY xyz b
 => Bragg R-factor:   7.11       Vol:  136.425( 0.003)  Fract(%):   22.00( 0.25)
 => Rf-factor=  5.46             ATZ:         319.595   Brindley:  1.0000

 
              CPU Time:     2.922 seconds
                            0.049 minutes

 => Run finished at:     Date: 13/07/2014  Time: 00:03:50.229
