Repository: xpclove/autofp

# AutoFP
AutoFP is an automated Fullprof refinement software that supports UI interfaces, as well as command-line and high-throughput modes. With it, you can efficiently solve the crystal structure analysis of X-ray diffraction and Neutron diffraction patterns.  Now, AutoFP support Python 3 !   
AutoFP Website: <http://physiworld.vipsinaapp.com/autofp.html>.  Shanghai University, Department of Physics  
GitHub: <https://github.com/xpclove/autofp>, Gitee: <https://gitee.com/xpclove/autofp>  
Email : autofp@163.com  
Authors : Xiaopeng Cui, etc.  
Citation : [J. Appl. Cryst. (2015). 48, 1581-1586](https://journals.iucr.org/paper?kc5011) 

> ## 🧠 v1.7 beta (2026-06-28) — major upgrade over [v1.5 stable](https://github.com/xpclove/autofp/releases/tag/v_1.5.1)
> 
> 🧠 **RL-FP** Deep Learning refinement engine · 🔄 **PyQt5** migration · ⏱ **TOF** mode · 🎨 **UI** enhancements · 📊 **prf2fig** plotting
> 
> 📖 **v1.7 beta15** → [Release Notes & Downloads](https://github.com/xpclove/autofp/releases/tag/v1.7b15)

## How To Use AutoFP?
Python UI program entry (Windows, Linux)

		python autofp.py start UI
		1) click "Open" *.pcr file( with *.dat in the same folder), "Autoslect", "Run"
		2) click "Autoselect" button to select the refinement parameters
				"cycle = 0 " represent auto-select the cycles number;
				"cycle = n > 0 " represent run n cycles
		3) click "Run" button  to autorun  the refinement 

Python Shell program entry (Windows, Linux)

		pyhton shautofp.py -c 1 -a *.pcr
			-c 1 : cycle number 1；set "-c 0" indicates the automatic determination of the number of cycles
			-a : autoselect parameters
			*.pcr : Fullprof task pcr path ( with *.dat in the same folder)


How to compile *.msi for Windows ? ( It is recommended to use Windows 7/10 to compile )

		You can use the already compiled MSI installation package in AutoFP_v_xxx.zip. Or you can recompile it.
		Run make.bat to creat autofp.msi(msi.bat needs software "AdvancedInstaller" )
		pack.bat needs to configure "the directory of python2.7" and "install py2exe version 0.6.9" if you use Python 2.7。

Program setting (Windows, Linux)

	(AutoFP Directory)/setting.txt

	 "fp2k_path": "pathto\\fp2k.exe"	
	  # This key indicates the absolute path of fullprof core fp2k. If you set it to "fp2k", the program will use the built-in fullprof 2017 version of fp2k. Windows: fp2k.exe (Fullprof 2017), Linux: fp2k(Fullprof 2021 -> Ubuntu 20.04+)。
	  # If you use Ubuntu 16.04, plese use Fullprof 2017.

## Document:
For more detailed documentation, check out this Website <http://physiworld.vipsinaapp.com/document.html>  
[[BaiduYun]](https://yun.baidu.com/s/15clky),   [[OneDrive]](https://1drv.ms/f/c/3ad03857dd502d37/QjctUN1XONAggDrrBQAAAAAAfkiNCVYadfO4Dw)

Python2.7 Autofp UI Video tutorial:  
[1) Y2O3 Xray demo @ Windows](https://yun.baidu.com/s/15clky?fid=410847280290602&fpath=%2FAutoFP%2Flearning_video%2FY2O3_Demo.mp4)  
[2) PbSO4 Neutron CW demo @ Windows](https://yun.baidu.com/s/15clky?fid=12898505734654&fpath=%2FAutoFP%2Flearning_video%2FPbSO4_Demo.mp4)

Example:  
The examples are in the Program folder (such as C:\Program Files(x86)\AutoFP\) with the directory bane example.zip. At present, the refined results of all the examples have reached the level of the original Fullprof examples.

## Reference:
1. [Xiaopeng Cui, etc. A GUI for highly automated Rietveld refinement using an expert system algorithm based on FullProf ( 2015 )](https://journals.iucr.org/paper?kc5011).  [J. Appl. Cryst. (2015). 48, 1581-1586](https://journals.iucr.org/paper?kc5011) 
2. [Xiaopeng Cui, etc. Design and Application of AutoFP: A Program for High-Throughput and Automated Rietveld Refinement Based on AI Algorithm ( 2016 )](https://yun.baidu.com/s/15clky#list/path=%2FAutoFP%2Fdoc)

File: example/tbbaco/60-18.5.pcr
COMM Tb2BaCoO5 Measured at RT in U. La Laguna Dept. Fisica Fundamental
! Current global Chi2 (Bragg contrib.) =      7.206    
! Files => DAT-file: tbbaco.dat,  PCR-file: tbbaco
!Job Npr Nph Nba Nex Nsc Nor Dum Iwg Ilo Ias Res Ste Nre Cry Uni Cor Opt Aut
   0   5   1   0   2   0   0   0   0   0   0   0   0   0   0   0   0   0   1
!
!Ipr Ppl Ioc Mat Pcr Ls1 Ls2 Ls3 NLI Prf Ins Rpa Sym Hkl Fou Sho Ana
   0   0   1   0   1   0   4   0   0   1   0   0   0   0   4   0   0
!
! Lambda1  Lambda2    Ratio    Bkpos    Wdt    Cthm     muR   AsyLim   Rpolarz  2nd-muR -> Patt# 1
 1.540560 1.544330  0.50000   25.000 15.0000  0.9100  0.0000   40.00    0.0000  0.0000
!
!NCY  Eps  R_at  R_an  R_pr  R_gl     Thmin       Step       Thmax    PSD    Sent0
  5  0.10  1.00  1.00  1.00  1.00     15.0000   0.020000   120.0400   0.000   0.000
!
! Excluded regions (LowT  HighT) for Pattern#  1
        0.00       15.00
      130.00      180.50
! 
!
       0    !Number of refined parameters
!
!  Zero    Code    SyCos    Code   SySin    Code  Lambda     Code MORE ->Patt# 1
 -0.02084    0.0  0.00000    0.0  0.00000    0.0 0.000000    0.00   0
!   Background coefficients/codes  for Pattern#  1  (Polynomial of 6th degree)
     285.240    -387.088     386.272    -199.212      49.057      -4.541
        0.00        0.00        0.00        0.00        0.00        0.00
!-------------------------------------------------------------------------------
!  Data for PHASE number:   1  ==> Current R_Bragg for Pattern#  1:     8.88
!-------------------------------------------------------------------------------
Tb2BaCoO5
!
!Nat Dis Ang Pr1 Pr2 Pr3 Jbt Irf Isy Str Furth       ATZ    Nvk Npr More
   5   0   0 0.0 0.0 1.0   0   0   0   0   0       1188.240   0   5   0
!
I m m m                  <--Space group symbol
!Atom   Typ       X        Y        Z     Biso       Occ     In Fin N_t Spc /Codes
Ba     BA      0.50000  0.50000  0.00000  0.19414   0.12500   0   0   0    0  #nodisplay
                  0.00     0.00     0.00     0.00      0.00
Tb     TB      0.50000  0.00000  0.21342 -0.09685   0.25000   0   0   0    0  #color green
                  0.00     0.00     0.00     0.00      0.00
Co     CO      0.00000  0.00000  0.00000 -0.11805   0.12500   0   0   0    0  #color blue
                  0.00     0.00     0.00     0.00      0.00
O1     O       0.00000  0.25401  0.15004  0.49088   0.50000   0   0   0    0  #conn CO O 0 2.3
                  0.00     0.00     0.00     0.00      0.00
O2     O       0.50000  0.00000  0.00000  0.49088   0.12500   0   0   0    0  
                  0.00     0.00     0.00     0.00      0.00
!-------> Profile Parameters for Pattern #  1
!  Scale        Shape1      Bov      Str1      Str2      Str3   Strain-Model
 0.63209E-03   0.53831   0.00000   0.00000   0.00000   0.00000       0
     0.00000     0.000     0.000     0.000     0.000     0.000
!       U         V          W           X          Y        GauSiz   LorSiz Size-Model
   0.026809  -0.027351   0.106671   0.006094   0.000000   0.000000   0.000000    0
      0.000      0.000      0.000      0.000      0.000      0.000      0.000
!     a          b         c        alpha      beta       gamma      #Cell Info
   3.755966   5.823798  11.551784  90.000000  90.000000  90.000000   #multiple box -0.5 1.5 -0.25 1.25 -0.15 1.15
    0.00000    0.00000    0.00000    0.00000    0.00000    0.00000
!  Pref1    Pref2      Asy1     Asy2     Asy3     Asy4  
  0.00000  0.00000  0.09995  0.05523  0.00000  0.00000
     0.00     0.00     0.00     0.00     0.00     0.00
!  2Th1/TOF1    2Th2/TOF2  Pattern to plot
      15.000     120.040       1
