Repository: xpclove/autofp

# AutoFP
AutoFP is an automated Fullprof refinement software that supports UI interfaces, as well as command-line and high-throughput modes. With it, you can efficiently solve the crystal structure analysis of X-ray diffraction and Neutron diffraction patterns.  Now, AutoFP support Python 3 !   
AutoFP Website: <http://physiworld.vipsinaapp.com/autofp.html>.  Shanghai University, Department of Physics  
GitHub: <https://github.com/xpclove/autofp>, Gitee: <https://gitee.com/xpclove/autofp>  
Email : autofp@163.com  
Authors : Xiaopeng Cui, etc.  
Citation : [J. Appl. Cryst. (2015). 48, 1581-1586](https://journals.iucr.org/paper?kc5011) 

> ## 🧠 v1.7 beta (2026-06-28) — major upgrade over [v1.5 stable](https://github.com/xpclove/autofp/releases/tag/v_1.5.1)
> 
> 🧠 **RL-FP** Deep Learning refinement engine · 🔄 **PyQt5** migration · ⏱ **TOF** mode · 🎨 **UI** enhancements · 📊 **prf2fig** plotting
> 
> 📖 **v1.7 beta15** → [Release Notes & Downloads](https://github.com/xpclove/autofp/releases/tag/v1.7b15)

## How To Use AutoFP?
Python UI program entry (Windows, Linux)

		python autofp.py start UI
		1) click "Open" *.pcr file( with *.dat in the same folder), "Autoslect", "Run"
		2) click "Autoselect" button to select the refinement parameters
				"cycle = 0 " represent auto-select the cycles number;
				"cycle = n > 0 " represent run n cycles
		3) click "Run" button  to autorun  the refinement 

Python Shell program entry (Windows, Linux)

		pyhton shautofp.py -c 1 -a *.pcr
			-c 1 : cycle number 1；set "-c 0" indicates the automatic determination of the number of cycles
			-a : autoselect parameters
			*.pcr : Fullprof task pcr path ( with *.dat in the same folder)


How to compile *.msi for Windows ? ( It is recommended to use Windows 7/10 to compile )

		You can use the already compiled MSI installation package in AutoFP_v_xxx.zip. Or you can recompile it.
		Run make.bat to creat autofp.msi(msi.bat needs software "AdvancedInstaller" )
		pack.bat needs to configure "the directory of python2.7" and "install py2exe version 0.6.9" if you use Python 2.7。

Program setting (Windows, Linux)

	(AutoFP Directory)/setting.txt

	 "fp2k_path": "pathto\\fp2k.exe"	
	  # This key indicates the absolute path of fullprof core fp2k. If you set it to "fp2k", the program will use the built-in fullprof 2017 version of fp2k. Windows: fp2k.exe (Fullprof 2017), Linux: fp2k(Fullprof 2021 -> Ubuntu 20.04+)。
	  # If you use Ubuntu 16.04, plese use Fullprof 2017.

## Document:
For more detailed documentation, check out this Website <http://physiworld.vipsinaapp.com/document.html>  
[[BaiduYun]](https://yun.baidu.com/s/15clky),   [[OneDrive]](https://1drv.ms/f/c/3ad03857dd502d37/QjctUN1XONAggDrrBQAAAAAAfkiNCVYadfO4Dw)

Python2.7 Autofp UI Video tutorial:  
[1) Y2O3 Xray demo @ Windows](https://yun.baidu.com/s/15clky?fid=410847280290602&fpath=%2FAutoFP%2Flearning_video%2FY2O3_Demo.mp4)  
[2) PbSO4 Neutron CW demo @ Windows](https://yun.baidu.com/s/15clky?fid=12898505734654&fpath=%2FAutoFP%2Flearning_video%2FPbSO4_Demo.mp4)

Example:  
The examples are in the Program folder (such as C:\Program Files(x86)\AutoFP\) with the directory bane example.zip. At present, the refined results of all the examples have reached the level of the original Fullprof examples.

## Reference:
1. [Xiaopeng Cui, etc. A GUI for highly automated Rietveld refinement using an expert system algorithm based on FullProf ( 2015 )](https://journals.iucr.org/paper?kc5011).  [J. Appl. Cryst. (2015). 48, 1581-1586](https://journals.iucr.org/paper?kc5011) 
2. [Xiaopeng Cui, etc. Design and Application of AutoFP: A Program for High-Throughput and Automated Rietveld Refinement Based on AI Algorithm ( 2016 )](https://yun.baidu.com/s/15clky#list/path=%2FAutoFP%2Fdoc)

File: example/test/lamn_3t2.pcr
COMM  LaMnO3 (Pbnm) 3t2-RT  (Crushed single X-tal, Diam=4 mm, H=10mm)
! Current global Chi2 (Bragg contrib.) =      2.173    
! Files => DAT-file: lamn_3t2.dat,  PCR-file: lamn_3t2
!Job Npr Nph Nba Nex Nsc Nor Dum Iwg Ilo Ias Res Ste Nre Cry Uni Cor Opt Aut
   1   7   1   0   2   0   0   1   1   0   1   0   0   0   0   0   0   0   1
!
!Ipr Ppl Ioc Mat Pcr Ls1 Ls2 Ls3 NLI Prf Ins Rpa Sym Hkl Fou Sho Ana
   0   0   1   0   1   0   4   0   0   1   6  -1   1   0   4   0   1
!
! Lambda1  Lambda2    Ratio    Bkpos    Wdt    Cthm     muR   AsyLim   Rpolarz  2nd-muR -> Patt# 1
 1.227200 1.227200  0.00000   50.000 10.0000  0.0000  0.0000   35.00    0.0000  0.0000
!
!NCY  Eps  R_at  R_an  R_pr  R_gl     Thmin       Step       Thmax    PSD    Sent0
  5  0.20  0.85  0.85  0.85  0.85      0.0000   0.050000   125.4500   0.000   0.000
!
! Excluded regions (LowT  HighT) for Pattern#  1
       -1.00       11.00
      125.00      180.00
! 
!
      32    !Number of refined parameters
!
!  Zero    Code    SyCos    Code   SySin    Code  Lambda     Code MORE ->Patt# 1
  0.00029   51.0  0.00000    0.0  0.00000    0.0 0.000000    0.00   0
!   Background coefficients/codes  for Pattern#  1  (Polynomial of 6th degree)
      20.208      -4.797      16.907     -12.427       1.970       0.971
      191.00      201.00      211.00      221.00      231.00      241.00
!-------------------------------------------------------------------------------
!  Data for PHASE number:   1  ==> Current R_Bragg for Pattern#  1:     4.74
!-------------------------------------------------------------------------------
LaMnO3              BKG brown
!
!Nat Dis Ang Pr1 Pr2 Pr3 Jbt Irf Isy Str Furth       ATZ    Nvk Npr More
   4   3   0 0.0 0.0 1.0   0   0   0   0   0        967.370   0   7   1
!
!Jvi Jdi Hel Sol Mom Ter  Brind   RMua    RMub    RMuc   Jtyp  Nsp_Ref Ph_Shift N_Domains
   0   3   0   0   0   0  1.0000  0.0000  0.0000  0.0000    1      2      0      0
!
! Max_dst(dist) (angles)  Bond-Valence Calc.
      3.5000      2.5000        BVS
!  N_cations   N_anions     Tolerance(%) / Name or cations/ and Anions
       2           1                0.00
LA+3 MN+3
O-2 
!
P b n m                  <--Space group symbol
!Atom   Typ       X        Y        Z     Biso       Occ     In Fin N_t Spc /Codes
La     LA     -0.00771  0.04904  0.25000  0.35160   0.50000   0   0   0    1  # color yellow    conn MN O 0.0 2.2
                111.00   121.00     0.00   181.00      0.00
Mn     MN      0.50000  0.00000  0.00000  0.21122   0.50000   0   0   0    2  # color green   poly Mn
                  0.00     0.00     0.00   151.00      0.00
O1     O       0.07432  0.48744  0.25000  0.50111   0.50000   0   0   0    3  # color cyan
                 91.00   101.00     0.00   141.00      0.00
O2     O       0.72553  0.30639  0.03831  0.43960   1.00000   0   0   0    3  # color cyan
                 71.00    81.00    61.00   171.00      0.00
!-------> Profile Parameters for Pattern #  1
!  Scale        Shape1      Bov      Str1      Str2      Str3   Strain-Model
 0.86927E-01   0.00000   0.00000   0.00000   0.00000   0.00000       0
    11.00000     0.000     0.000     0.000     0.000     0.000
!       U         V          W           X          Y        GauSiz   LorSiz Size-Model
   0.176003  -0.197807   0.091452   0.000000   0.030076   0.000000   0.000000    0
    251.000    261.000    271.000      0.000    281.000      0.000      0.000
!     a          b         c        alpha      beta       gamma      #Cell Info
   5.536482   5.747128   7.692561  90.000000  90.000000  90.000000   #box -0.29 1.29  -0.31 1.31 -0.25 1.25
   21.00000   31.00000   41.00000    0.00000    0.00000    0.00000
!  Pref1    Pref2      Asy1     Asy2     Asy3     Asy4      S_L      D_L
  0.00000  0.00000  0.09395  0.03215  0.00000  0.00000  0.00000  0.00000
     0.00     0.00   161.00   131.00     0.00     0.00     0.00     0.00
! Special reflections: 
!  h   k   l  nvk       D-HG^2  Cod_D-HG^2      D-HL      Cod_D-HL      Shift    Cod_Shift
   0   2   2    0 -0.12907E-01     291.000     0.03826     301.000     0.00000       0.000
   2   0   2    0  0.27478E-03     311.000    -0.00584     321.000     0.00000       0.000
! Soft distance constraints:
La   Mn     1   -1.00000    0.00000    0.00000    3.34780    0.00090
La   Mn     1    0.00000    0.00000    0.00000    3.41740    0.00090
La   Mn     4   -0.50000    0.50000    0.00000    3.22740    0.00080
!  2Th1/TOF1    2Th2/TOF2  Pattern # 1
      11.000     125.000       1
